Repository: TJURoll/GPTTest

# 化学与材料数据格式预览

本仓库保存 **11 个数据集的解压格式样例，是不完整子集**，用于查看字段、对话、结构文件和光谱存储格式。

**完整来源主对话 JSONL 共 4,857,910 个物理行；仓库保留其中 11,500 条记录（23 个文件各前 500 条）。** 辅助预览、索引和清单单独统计，不算作新增主对话。16 个光谱 Parquet 共 1,910,952 行，单独计数。

完整来源还包含 528,947 个 CIF 和 233,948 个 XYZ；本仓库仅保留少量完整结构文件。

点击数据集名称可看到一条排版后的真实记录；`messages/*.jsonl` 是可解析的源数据截取，`structures/` 保存少量完整 CIF/XYZ，`others/` 保存原始格式说明及小文件。

部分数据集的 `others/preview*` 还包含原包提供的任务示例，可结合主对话截取查看不同任务的字段。

| 数据集 | 内容 | 完整 train 行数 | 完整 val 行数 | 其他主对话划分 | 原始结构数 → 保留数 |
| --- | --- | ---: | ---: | --- | ---: |
| [alm_csp_atomtxt](datasets/alm_csp_atomtxt/README-preview.md) | 化学式、晶系和空间群约束下的晶体结构生成 | 105,698 | 11,705 | — | 112,485 → 30 |
| [alm_doping](datasets/alm_doping/README-preview.md) | 按掺杂约束编辑晶体结构，含输入和输出 CIF | 6,403 | 525 | — | 9,098 → 40 |
| [alm_polymorph](datasets/alm_polymorph/README-preview.md) | 相同组分的多晶型结构转换，含结构对和能量信息 | 13,677 | 669 | — | 10,922 → 40 |
| [atomworldbench](datasets/atomworldbench/README-preview.md) | 晶体原子编辑任务，另含 bench 评测划分 | 57,452 | — | bench: 9,424 | 133,752 → 40 |
| [chebi20](datasets/chebi20/README-preview.md) | SMILES 到英文分子描述 | 26,407 | 3,301 | test: 3,300 | 0 → 0 |
| [hmof](datasets/hmof/README-preview.md) | MOF 吸附、孔径、空隙率和表面积等性质问答 | 534,879 | 28,153 | — | 70,634 → 30 |
| [llm_corpus](datasets/llm_corpus/README-preview.md) | FG26 光谱或三维分子结构到性质、SELFIES 和官能团等回答 | 1,355,530 | 71,552 | — | 233,948 → 25 |
| [matterchat](datasets/matterchat/README-preview.md) | 材料性质问答，另含 gnome 外部评测划分 | 1,478,871 | 164,209 | gnome: 177,922 | 158,382 → 35 |
| [mof_papers](datasets/mof_papers/README-preview.md) | 论文来源的 MOF 结构与性质问答，未预设 train/val | — | — | 未划分: 101,991 | 13,302 → 21 |
| [molopt](datasets/molopt/README-preview.md) | 按 QED、HBD、HBA 等约束编辑 SMILES | 340,294 | 19,624 | — | 0 → 0 |
| [qmof](datasets/qmof/README-preview.md) | QMOF 材料性质问答 | 311,695 | 34,629 | — | 20,372 → 30 |

## 保留规则与数量含义

- 普通文本、数据、说明和 schema 文件不超过 1 MiB 时，保留原始完整内容。
- 大主对话 JSONL 保留前 500 条完整记录，大辅助 JSONL 保留前 5 条；大 CSV/TSV 保留表头及前 5 个物理数据行，TXT 保留前 5 行。其他大 JSON 只保留字段预览元数据。
- 大量 CIF/XYZ 资产最多每包 100 个，优先保留早期样例消息引用的结构，再加少量顺序样例。所选结构文件本身完整；其余消息中的结构路径可能指向未包含资产，缺失数量在各包清单中注明。
- 大 Parquet 仅保存 `.parquet.metadata.json`，包含精确 footer 行数和字段结构；没有上传二进制表体或数值数据行。
- 这些是顺序格式样例，不代表类别比例、随机抽样或完整训练/评测数据。

`others/` 中保留的原始说明、清单、报告和哈希描述完整来源包或历史导出；它们不是这个 GitHub 子集的数量或校验值。当前子集以 `preview-manifest.json` 为准，截取后的文件不能使用完整来源文件的哈希校验。

原始主对话、辅助 JSONL 和 Parquet 的逐文件数量见 [ORIGINAL-COUNTS.md](ORIGINAL-COUNTS.md)，机器可读版本见 [counts.json](counts.json)。JSONL 行数是完整解压流的物理行计数，不表示唯一分子数，也不表示全量 JSON 语义校验。所有保留的 JSONL 记录均已实际解析。

本仓库预览文件的大小和 SHA-256 见 [preview-checksums.json](preview-checksums.json)。

`llm_corpus` 是独立的 FG26 语料。光谱 Parquet 原始文件名中的 train/test 与对话 train/val 含义不同；对话划分以 `messages/` 为准。光谱字段为 `key`、`dtype`、`shape`、`data`，对话记录通过文件、行组和组内行号引用光谱。

## 读取样例

在仓库根目录运行，只读取保留的 JSONL：

```python
import json
from pathlib import Path

path = Path("datasets/chebi20/messages/train.jsonl")
with path.open(encoding="utf-8") as f:
    record = json.loads(next(f))
print(record["messages"])
```

样例保留原始字段和值；不同数据集的 `metadata`、任务标签和结构引用字段各有不同，详见每包的真实记录和原始说明。

# mof_papers 格式预览

这是解压后的数据格式预览，**不是完整数据集**。

1 MiB 以内的普通文本、数据、说明和 schema 文件保留原始完整内容；更大的主语料 messages/*.jsonl 最多保留前 500 条完整且可解析的源记录，辅助 JSONL 最多保留前 5 条。较大 CSV/TSV 保存表头和前 5 个物理数据行，TXT 保存前 5 行。每行上限 1 MiB、每个预览文件上限 10 MiB；超限时保留此前完整记录并写明原因，不保存残缺 JSON。

结构资源最多 100 个，优先选择样例消息引用的文件，另外保留少量顺序样例。优先引用来自各主语料文件的前 5 条记录；扩大的主语料样例中的其他结构引用可能未包含，清单会逐项列出。Parquet 只保存 footer 行数和字段结构，不包含二进制表体或数据行。脚本文件仅作为数据保存，未执行。

完整来源数量、实际导出数量、选择方法、未包含资源汇总及缺少的结构引用见 [preview-manifest.json](preview-manifest.json)。

`others/` 中保留的原始说明、清单、报告和哈希描述完整来源包或历史导出；它们不是这个 GitHub 子集的数量或校验值。当前子集以 `preview-manifest.json` 为准，截取后的文件不能使用完整来源文件的哈希校验。

## 直接查看样例

论文来源的 MOF 结构与性质问答，未预设 train/val。

| 主对话文件 | 完整来源物理行数 | 本仓库记录数 | 保存方式 |
| --- | ---: | ---: | --- |
| [messages/data.jsonl](messages/data.jsonl) | 101,991 | 500 | first500 |

结构资产：完整来源 13,302 个，本仓库保留 21 个。

原始格式说明：[others/README.md](others/README.md)；[others/README_layout_zh.md](others/README_layout_zh.md)。

原包提供的辅助预览：[others/preview.json](others/preview.json)；[others/preview.md](others/preview.md)（数量单独统计）。

结构格式样例：[structures/Wiley_smll202409285/2304722_ILIZIQ02.cif](structures/Wiley_smll202409285/2304722_ILIZIQ02.cif)。

### 一条真实记录

以下只调整缩进；字段和值来自上面第一个主对话文件的第一条记录。

```json
{
  "qa_id": "0030d6b089075f03d33b4f168a2f8f83:2101788_ECITOD:1",
  "cif_path": "structures/0030d6b089075f03d33b4f168a2f8f83/2101788_ECITOD.cif",
  "messages": [
    {
      "role": "user",
      "content": "What crystalline phase and single-crystal X-ray diffraction temperature are identified for the framework [Cu(BTDAT)(MeOH)], where BTDAT is bis-[1,2,5]-thiadiazolo-tetracyanoquinodimethane and MeOH is methanol?"
    },
    {
      "role": "assistant",
      "content": "The framework is monoclinic with space group C2/c; its single-crystal X-ray diffraction data were obtained at 100 K."
    }
  ]
}
```

File: datasets/mof_papers/messages/data.jsonl (part 1 of 8)
{"qa_id":"0030d6b089075f03d33b4f168a2f8f83:2101788_ECITOD:1","cif_path":"structures/0030d6b089075f03d33b4f168a2f8f83/2101788_ECITOD.cif","messages":[{"role":"user","content":"What crystalline phase and single-crystal X-ray diffraction temperature are identified for the framework [Cu(BTDAT)(MeOH)], where BTDAT is bis-[1,2,5]-thiadiazolo-tetracyanoquinodimethane and MeOH is methanol?"},{"role":"assistant","content":"The framework is monoclinic with space group C2/c; its single-crystal X-ray diffraction data were obtained at 100 K."}]}
{"qa_id":"0030d6b089075f03d33b4f168a2f8f83:2101788_ECITOD:2","cif_path":"structures/0030d6b089075f03d33b4f168a2f8f83/2101788_ECITOD.cif","messages":[{"role":"user","content":"What local Cu coordination environment is found in the framework [Cu(BTDAT)(MeOH)], where BTDAT is bis-[1,2,5]-thiadiazolo-tetracyanoquinodimethane and MeOH is methanol, and what does single-crystal X-ray diffraction alone imply about the Cu oxidation state?"},{"role":"assistant","content":"The Cu centers have a distorted tetrahedral geometry coordinated by three BTDAT ligands and one methanol molecule; the O...Cu...N angles are 91.79(15), 95.94(16), and 105.87(16) degrees. Bond-valence sums calculated for assumed Cu(I) and Cu(II) are 1.12 and 1.85, respectively, so crystallography alone cannot discriminate Cu(I) from Cu(II), leaving an intermediate or mixed-valence Cu state possible."}]}
{"qa_id":"0030d6b089075f03d33b4f168a2f8f83:2101788_ECITOD:3","cif_path":"structures/0030d6b089075f03d33b4f168a2f8f83/2101788_ECITOD.cif","messages":[{"role":"user","content":"What 2D sheet topology and channel occupancy are present in the framework [Cu(BTDAT)(MeOH)], where BTDAT is bis-[1,2,5]-thiadiazolo-tetracyanoquinodimethane and MeOH is methanol?"},{"role":"assistant","content":"Each BTDAT ligand acts as a three-connecting linker with one cyano arm left uncoordinated. Repetition of these units forms heavily puckered 2D sheets extending in the ab plane. Viewed along the c axis, diamond-shaped channels are apparent and are obstructed by coordinated methanol molecules."}]}
{"qa_id":"0030d6b089075f03d33b4f168a2f8f83:2101788_ECITOD:4","cif_path":"structures/0030d6b089075f03d33b4f168a2f8f83/2101788_ECITOD.cif","messages":[{"role":"user","content":"How are the sheets of [Cu(BTDAT)(MeOH)] packed, where BTDAT is bis-[1,2,5]-thiadiazolo-tetracyanoquinodimethane and MeOH is methanol, and what are the two BTDAT inter-ligand stacking motifs and separations in the crystal?"},{"role":"assistant","content":"Interdigitation of BTDAT motifs from individual sheets gives a densely packed framework. BTDAT moieties form pseudo-1D columns parallel to the b axis through two distinct inter-ligand pi-interactions: offset ring-double bond stacking with a mean plane separation of 3.019 Å (S...S 4.000 Å) and slipped face-to-face stacking with a mean plane separation of 3.349 Å (S...S 3.699 Å)."}]}
{"qa_id":"0030d6b089075f03d33b4f168a2f8f83:2101788_ECITOD:5","cif_path":"structures/0030d6b089075f03d33b4f168a2f8f83/2101788_ECITOD.cif","messages":[{"role":"user","content":"What Cu oxidation-state information is obtained by X-ray photoelectron spectroscopy for as-synthesized [Cu(BTDAT)(MeOH)], where BTDAT is bis-[1,2,5]-thiadiazolo-tetracyanoquinodimethane and MeOH is methanol, and what does the absence of Cu 2p shake-up satellites imply?"},{"role":"assistant","content":"The Cu 2p3/2 spectrum is deconvoluted into components centered at 932.9 and 933.8 eV, assigned to Cu(I) and Cu(II), respectively, with a Cu(I)/Cu(II) ratio of 1.4:1 and an average Cu charge of +1.42. The absence of shake-up satellites is consistent with intrinsic Cu-based mixed valency rather than adventitious surface oxidation."}]}
{"qa_id":"0030d6b089075f03d33b4f168a2f8f83:2101788_ECITOD:6","cif_path":"structures/0030d6b089075f03d33b4f168a2f8f83/2101788_ECITOD.cif","messages":[{"role":"user","content":"What framework-level EPR signals identify Cu(II) and radical BTDAT in solid [Cu(BTDAT)(MeOH)], where BTDAT is bis-[1,2,5]-thiadiazolo-tetracyanoquinodimethane and MeOH is methanol?"},{"role":"assistant","content":"The powder EPR spectrum shows characteristic Cu(II) signals at g_parallel and g_perpendicular and a weaker signal at g = 2.00168 attributed to BTDAT radical anion ligands, indicating that Cu(II) and radical BTDAT species are present in the framework."}]}
{"qa_id":"0030d6b089075f03d33b4f168a2f8f83:2101788_ECITOD:7","cif_path":"structures/0030d6b089075f03d33b4f168a2f8f83/2101788_ECITOD.cif","messages":[{"role":"user","content":"What optical bands are observed in the diffuse reflectance spectrum of solid [Cu(BTDAT)(MeOH)], where BTDAT is bis-[1,2,5]-thiadiazolo-tetracyanoquinodimethane and MeOH is methanol, and what do they indicate about mixed-valence delocalization?"},{"role":"assistant","content":"The solid diffuse reflectance spectrum contains visible bands at 15410, 17140, and 23450 cm-1 assigned to BTDAT radical anion, a band at 20640 cm-1 tentatively assigned to metal-to-ligand charge transfer, and an intense near-infrared band at 6940 cm-1 assignable to intervalence charge transfer, possibly arising from mixed-valence pseudo-1D BTDAT stacks. Applying the semiempirical Hush equation to the intervalence band gives Gamma = 0.77, suggestive of highly valence-delocalized mixed valency."}]}
{"qa_id":"0030d6b089075f03d33b4f168a2f8f83:2101788_ECITOD:8","cif_path":"structures/0030d6b089075f03d33b4f168a2f8f83/2101788_ECITOD.cif","messages":[{"role":"user","content":"How do solid-state visible/near-infrared spectroelectrochemical spectra and color of [Cu(BTDAT)(MeOH)], where BTDAT is bis-[1,2,5]-thiadiazolo-tetracyanoquinodimethane and MeOH is methanol, change under cathodic potentials?"},{"role":"assistant","content":"In 0.1 M tetrabutylammonium hexafluorophosphate/acetonitrile, the 0 V spectrum shows seven broad bands at 7020, 8560, 9720, 14400, 17190, 20560, and 23240 cm-1; the 14400, 17190, and 20560 cm-1 bands are characteristic of BTDAT radical anion, while the 7020 cm-1 band is assigned to intervalence charge transfer from mixed-valence BTDAT radical anion/dianion species. At -0.25 V all bands decrease in intensity. At -0.45 V the 17190 and 23240 cm-1 bands increase while the near-infrared bands remain unchanged. At -0.70 V the near-infrared bands decrease, and the 14400 and 17190 cm-1 bands also decrease. The solid changes from dark brown/black at 0 V to dark green at -0.45 V and dark red at -0.70 V."}]}
{"qa_id":"0030d6b089075f03d33b4f168a2f8f83:2101788_ECITOD:9","cif_path":"structures/0030d6b089075f03d33b4f168a2f8f83/2101788_ECITOD.cif","messages":[{"role":"user","content":"What multi-redox processes are observed for solid [Cu(BTDAT)(MeOH)], where BTDAT is bis-[1,2,5]-thiadiazolo-tetracyanoquinodimethane and MeOH is methanol, by cyclic voltammetry, and how are they assigned?"},{"role":"assistant","content":"Cyclic voltammetry of the solid in 0.1 M tetrabutylammonium hexafluorophosphate/acetonitrile at 800 mV/s shows six quasi-reversible processes at -0.479, -0.936, -1.37, -1.73, -2.02, and -2.30 V vs Fc/Fc+. The first four are assigned to sequential one-electron reductions of the BTDAT ligand, while the two most cathodic processes are tentatively assigned to further reductions of BTDAT ligands to 5- and 6- states, possibly stabilized by proximal ligand interactions in the framework."}]}
{"qa_id":"0030d6b089075f03d33b4f168a2f8f83:2101788_ECITOD:10","cif_path":"structures/0030d6b089075f03d33b4f168a2f8f83/2101788_ECITOD.cif","messages":[{"role":"user","content":"What pressed-pellet conductivity values and transport interpretation are obtained for [Cu(BTDAT)(MeOH)], where BTDAT is bis-[1,2,5]-thiadiazolo-tetracyanoquinodimethane and MeOH is methanol, between 300 and 195 K?"},{"role":"assistant","content":"Four-point probe measurements on a pressed pellet give sigma = 1.9 x 10^-3 S cm-1 at 300 K and sigma = 7.5 x 10^-5 S cm-1 at 195 K, consistent with a non-metallic state. In the linear Arrhenius region, the activation energy is 168 meV. Fits using Efros-Shklovskii or three-dimensional Mott variable-range hopping models do not notably improve on the Arrhenius description, so between 300 and 195 K the conductivity is best described as thermally activated, although lower-temperature mechanisms cannot be ruled out."}]}
{"qa_id":"0030d6b089075f03d33b4f168a2f8f83:2101788_ECITOD:11","cif_path":"structures/0030d6b089075f03d33b4f168a2f8f83/2101788_ECITOD.cif","messages":[{"role":"user","content":"What does room-temperature single-crystal electrical transport show for [Cu(BTDAT)(MeOH)], where BTDAT is bis-[1,2,5]-thiadiazolo-tetracyanoquinodimethane and MeOH is methanol, regarding the conductivity magnitude and anisotropy?"},{"role":"assistant","content":"Room-temperature single-crystal current-voltage measurements are reasonably linear and give a typical crystal conductivity of about 40 x 10^-6 S cm-1 after correction for crystal dimensions. For rotated placements of the same crystal, the conductivity shows no significant anisotropy, indicating that the dominant conduction pathway is through-bond via the Cu-BTDAT framework."}]}
{"qa_id":"0030d6b089075f03d33b4f168a2f8f83:2101788_ECITOD:12","cif_path":"structures/0030d6b089075f03d33b4f168a2f8f83/2101788_ECITOD.cif","messages":[{"role":"user","content":"What temperature-dependent conductivity behavior and activation energy are obtained from variable-temperature single-crystal [Cu(BTDAT)(MeOH)], where BTDAT is bis-[1,2,5]-thiadiazolo-tetracyanoquinodimethane and MeOH is methanol, measurements between 50 and 300 K?"},{"role":"assistant","content":"As the temperature is lowered from 300 to 50 K, the single-crystal conductivity decreases and the current-voltage curves show a continuously flattening response, consistent with insulating or semiconducting behavior. A high-temperature Arrhenius fit gives an activation energy of 66 meV. At low temperature the Arrhenius plot becomes nonlinear."}]}
{"qa_id":"0030d6b089075f03d33b4f168a2f8f83:2101788_ECITOD:13","cif_path":"structures/0030d6b089075f03d33b4f168a2f8f83/2101788_ECITOD.cif","messages":[{"role":"user","content":"What single-determinant density functional theory predicts for the band structure, orbital character, and dimerized charge-transport pathways of [Cu(BTDAT)(MeOH)], where BTDAT is bis-[1,2,5]-thiadiazolo-tetracyanoquinodimethane and MeOH is methanol?"},{"role":"assistant","content":"Local spin density approximation DFT predicts a metallic electronic structure, with several bands crossing the Fermi energy and a non-zero density of states at E_F. Twelve Frontier bands lie between about -0.5 and +0.7 eV relative to E_F. Integration of the partial density of states over these Frontier bands gives about 0.40 states per Cu, 1.04 states per BTDAT ligand, and 1.56 states per MeOH molecule, per formula unit and per spin, indicating orbitals centered on BTDAT and MeOH plus a third orbital with mixed Cu-MeOH character. Two Frontier bands near 0.5-0.6 eV are mainly BTDAT-derived and disperse quasi-one-dimensionally along the b axis, implying strong BTDAT dimerization with effective intradimer hopping integral t2 about 0.02-0.03 eV and interdimer hopping integral t1 about 0.2-0.3 eV. The remaining ten Frontier bands disperse more uniformly, suggesting a three-dimensional metallic electronic structure with weak anisotropy."}]}
{"qa_id":"0030d6b089075f03d33b4f168a2f8f83:2101788_ECITOD:14","cif_path":"structures/0030d6b089075f03d33b4f168a2f8f83/2101788_ECITOD.cif","messages":[{"role":"user","content":"Why is [Cu(BTDAT)(MeOH)], where BTDAT is bis-[1,2,5]-thiadiazolo-tetracyanoquinodimethane and MeOH is methanol, proposed to be a Mott insulator despite DFT metallic bands, and what conductivity mechanism does this imply?"},{"role":"assistant","content":"Although single-determinant DFT predicts bands crossing the Fermi energy and therefore metallic behavior, pressed-pellet and single-crystal conductivity measurements show conductivity decreasing as temperature is lowered, indicating activated non-metallic behavior. Because DFT is inconsistent with a band insulator, there is no evidence for a magnetic phase transition, and the sample has little disorder, the most reasonable hypothesis is a Mott-insulating state, an insulator caused by strong electronic correlations; the intervalence charge-transfer band is also consistent with such correlations. This implies incoherent transport rather than band transport, but it does not distinguish between activated transport by Coulombically bound electron-hole pairs and hopping. Strong BTDAT dimerization narrows the Frontier-band width, which may increase the insulating gap and reduce conductivity."}]}
{"qa_id":"003cd00c979d20fa3f74172eb983e9d9:2362836_SUFTEW:1","cif_path":"structures/003cd00c979d20fa3f74172eb983e9d9/2362836_SUFTEW.cif","messages":[{"role":"user","content":"What preparation condition defines the hydrated chromium metal–organic framework with the molybdenum disulfide (mos) network prepared at approximately 33% relative humidity, and what does that relative-humidity value describe?"},{"role":"assistant","content":"It is defined by exposing activated single crystals of the chromium mos-topology framework—acetone-exchanged and vacuum-treated at 120 °C for 12 h—overnight at room temperature to a saturated MgCl solution; the ≈33% refers to the relative humidity established by that solution."}]}
{"qa_id":"003cd00c979d20fa3f74172eb983e9d9:2362836_SUFTEW:2","cif_path":"structures/003cd00c979d20fa3f74172eb983e9d9/2362836_SUFTEW.cif","messages":[{"role":"user","content":"In the approximately 33% relative-humidity hydrated state of the chromium metal–organic framework with the molybdenum disulfide (mos) network, what does single-crystal X-ray diffraction reveal about water locations and the state of the voids within the framework layers?"},{"role":"assistant","content":"Water inside the pores is significantly disordered and located mainly adjacent to coordinated molecules at the chromium trinuclear nodes through hydrogen bonding, while the voids within the framework layers remain empty."}]}
{"qa_id":"0071570a88cc7fb09f02fd401aa1b83e:2104697_QARQAF:1","cif_path":"structures/0071570a88cc7fb09f02fd401aa1b83e/2104697_QARQAF.cif","messages":[{"role":"user","content":"What crystal system and space group does the acetonitrile-solvated carnosine–zinc peptide MOF adopt, and what structural feature accounts for this symmetry?"},{"role":"assistant","content":"It crystallizes in the triclinic space group P1. Its asymmetric unit contains two carnosine conformations that are not symmetry-equivalent."}]}
{"qa_id":"0071570a88cc7fb09f02fd401aa1b83e:2104697_QARQAF:2","cif_path":"structures/0071570a88cc7fb09f02fd401aa1b83e/2104697_QARQAF.cif","messages":[{"role":"user","content":"What crystal morphology and size are obtained for the acetonitrile-solvated carnosine–zinc peptide MOF?"},{"role":"assistant","content":"It forms hexagonal-prism crystals up to 60 μm long."}]}
{"qa_id":"0071570a88cc7fb09f02fd401aa1b83e:2104697_QARQAF:3","cif_path":"structures/0071570a88cc7fb09f02fd401aa1b83e/2104697_QARQAF.cif","messages":[{"role":"user","content":"Along which crystallographic axis do the solvent-filled channels run in the acetonitrile-solvated carnosine–zinc peptide MOF?"},{"role":"assistant","content":"The solvent-filled channels run along the a-axis."}]}
{"qa_id":"0071570a88cc7fb09f02fd401aa1b83e:2104697_QARQAF:4","cif_path":"structures/0071570a88cc7fb09f02fd401aa1b83e/2104697_QARQAF.cif","messages":[{"role":"user","content":"What hydrogen-bonding arrangement stabilizes the acetonitrile-solvated carnosine–zinc peptide MOF, and does acetonitrile hydrogen-bond to carnosine?"},{"role":"assistant","content":"Carnosine groups stack along the channel walls to form an antiparallel β-sheet-like host–host network with N–H···O distances of 2.89 and 2.97 Å. Acetonitrile does not hydrogen-bond to carnosine; carnosine–Zn(II) coordination and the host–host hydrogen bonds stabilize the framework."}]}
{"qa_id":"0071570a88cc7fb09f02fd401aa1b83e:2104697_QARQAF:5","cif_path":"structures/0071570a88cc7fb09f02fd401aa1b83e/2104697_QARQAF.cif","messages":[{"role":"user","content":"What elastic properties were measured for single crystals of the acetonitrile-solvated carnosine–zinc peptide MOF by AFM-based nanoindentation?"},{"role":"assistant","content":"The Young’s modulus along the crystal thickness direction was 10.97 ± 2.28 GPa, and the corresponding point stiffness was 103.83 ± 26.43 N m⁻¹."}]}
{"qa_id":"0071570a88cc7fb09f02fd401aa1b83e:2104697_QARQAF:6","cif_path":"structures/0071570a88cc7fb09f02fd401aa1b83e/2104697_QARQAF.cif","messages":[{"role":"user","content":"What consequence does triclinic P1 symmetry have for the piezoelectric tensor of the acetonitrile-solvated carnosine–zinc peptide MOF?"},{"role":"assistant","content":"The P1 structure leaves polarization unconstrained by symmetry, permitting 18 nonzero piezoelectric coefficients."}]}
{"qa_id":"0071570a88cc7fb09f02fd401aa1b83e:2104697_QARQAF:7","cif_path":"structures/0071570a88cc7fb09f02fd401aa1b83e/2104697_QARQAF.cif","messages":[{"role":"user","content":"What piezoelectric strain constants does DFT predict for the acetonitrile-solvated carnosine–zinc peptide MOF?"},{"role":"assistant","content":"DFT predicts a longitudinal d33 coefficient of 4.7 pC/N and six other piezoelectric strain coefficients between 9.8 and 18.2 pC/N."}]}
{"qa_id":"0071570a88cc7fb09f02fd401aa1b83e:2104697_QARQAF:8","cif_path":"structures/0071570a88cc7fb09f02fd401aa1b83e/2104697_QARQAF.cif","messages":[{"role":"user","content":"What were the largest effective piezoelectric coefficients measured by PFM for the acetonitrile-solvated carnosine–zinc peptide MOF, and how did they compare with DFT predictions?"},{"role":"assistant","content":"The largest effective longitudinal coefficient was 4.7 pm/V, and the largest effective shear coefficient was 15.5 pm/V. The corresponding DFT-predicted maxima were 4.7 and 18.2 pm/V."}]}
{"qa_id":"0071570a88cc7fb09f02fd401aa1b83e:2104697_QARQAF:9","cif_path":"structures/0071570a88cc7fb09f02fd401aa1b83e/2104697_QARQAF.cif","messages":[{"role":"user","content":"Along which crystallographic direction is the maximum predicted piezoelectric polarization found in the acetonitrile-solvated carnosine–zinc peptide MOF, and how is it related to the guest molecules?"},{"role":"assistant","content":"The maximum predicted polarization is −0.33 C/m² along the a-axis, coinciding with the directional alignment of the 3.9 D acetonitrile molecular dipoles in the channels."}]}
{"qa_id":"0071570a88cc7fb09f02fd401aa1b83e:2104697_QARQAF:10","cif_path":"structures/0071570a88cc7fb09f02fd401aa1b83e/2104697_QARQAF.cif","messages":[{"role":"user","content":"How does interionic spacing relate to the predicted axial polarization of the acetonitrile-solvated carnosine–zinc peptide MOF?"},{"role":"assistant","content":"The predicted axial polarization is inversely proportional to the interionic spacing, which is 6 Å along a, 10 Å along b, and 8 Å along c. The a-axis consequently has the largest predicted axial polarization and the most significant piezoelectric charge coefficients."}]}
{"qa_id":"0071570a88cc7fb09f02fd401aa1b83e:2104698_QARSOV:1","cif_path":"structures/0071570a88cc7fb09f02fd401aa1b83e/2104698_QARSOV.cif","messages":[{"role":"user","content":"What space group and asymmetric-unit composition characterize the isopropanol-solvated carnosine–zinc peptide MOF?"},{"role":"assistant","content":"It crystallizes in the monoclinic space group P2₁ and contains one isopropanol guest molecule and one neutral zinc–carnosinate complex per asymmetric unit."}]}
{"qa_id":"0071570a88cc7fb09f02fd401aa1b83e:2104698_QARSOV:2","cif_path":"structures/0071570a88cc7fb09f02fd401aa1b83e/2104698_QARSOV.cif","messages":[{"role":"user","content":"What crystal habit is observed for the isopropanol-solvated carnosine–zinc peptide MOF?"},{"role":"assistant","content":"It forms triangular-prism crystals."}]}
{"qa_id":"0071570a88cc7fb09f02fd401aa1b83e:2104698_QARSOV:3","cif_path":"structures/0071570a88cc7fb09f02fd401aa1b83e/2104698_QARSOV.cif","messages":[{"role":"user","content":"What Zn–carnosine connectivity builds the porous framework of the isopropanol-solvated carnosine–zinc peptide MOF?"},{"role":"assistant","content":"Each carnosine linker connects four Zn cations, two of which are bridged by a deprotonated imidazole group, producing a permanent microporous scaffold."}]}
{"qa_id":"0071570a88cc7fb09f02fd401aa1b83e:2104698_QARSOV:4","cif_path":"structures/0071570a88cc7fb09f02fd401aa1b83e/2104698_QARSOV.cif","messages":[{"role":"user","content":"What carnosine protonation state and Zn(II) coordination geometry characterize the isopropanol-solvated carnosine–zinc peptide MOF?"},{"role":"assistant","content":"The carboxyl and imidazole groups of carnosine are deprotonated. Each Zn(II) center is tetrahedrally coordinated by a carboxylate group, an amino-terminal group, and two imidazole nitrogen atoms."}]}
{"qa_id":"0071570a88cc7fb09f02fd401aa1b83e:2104698_QARSOV:5","cif_path":"structures/0071570a88cc7fb09f02fd401aa1b83e/2104698_QARSOV.cif","messages":[{"role":"user","content":"What longer-range channel motif occurs in the isopropanol-solvated carnosine–zinc peptide MOF?"},{"role":"assistant","content":"Reverse-interdigitated T-shaped carnosine linkers form lozenge-shaped one-dimensional channels containing isopropanol guests and running along the b-axis."}]}
{"qa_id":"0071570a88cc7fb09f02fd401aa1b83e:2104698_QARSOV:6","cif_path":"structures/0071570a88cc7fb09f02fd401aa1b83e/2104698_QARSOV.cif","messages":[{"role":"user","content":"How are isopropanol guests incorporated into the hydrogen-bond network of the carnosine–zinc peptide MOF?"},{"role":"assistant","content":"The carnosine linker twists to orient its amide and amine groups toward isopropanol. The guest forms O–H···O and N–H···O host–guest hydrogen bonds of 2.74 and 2.96 Å, respectively; a host–host N–H···O bond of 2.89 Å and carnosine–Zn(II) coordination provide additional stabilization."}]}
{"qa_id":"0071570a88cc7fb09f02fd401aa1b83e:2104698_QARSOV:8","cif_path":"structures/0071570a88cc7fb09f02fd401aa1b83e/2104698_QARSOV.cif","messages":[{"role":"user","content":"How does the arrangement of isopropanol guests affect their contribution to the piezoelectric response of the carnosine–zinc peptide MOF?"},{"role":"assistant","content":"The two isopropanol molecules in each channel have juxtaposed orientations, so their molecular dipoles may cancel instead of contributing to the piezoelectric response."}]}
{"qa_id":"0071570a88cc7fb09f02fd401aa1b83e:2104699_QARSUB:1","cif_path":"structures/0071570a88cc7fb09f02fd401aa1b83e/2104699_QARSUB.cif","messages":[{"role":"user","content":"What Zn(II) coordination environment and framework connectivity occur in the ethanol-solvated carnosine–zinc peptide MOF?"},{"role":"assistant","content":"Deprotonated carboxylate and imidazole groups of carnosine coordinate tetrahedral Zn(II) centers. Each Zn(II) center is coordinated by a carboxylate group, an amino-terminal group, and two imidazole nitrogen atoms. Each carnosine linker connects four Zn cations, two of which are bridged by a deprotonated imidazole group, producing a permanent microporous scaffold."}]}
{"qa_id":"0071570a88cc7fb09f02fd401aa1b83e:2104699_QARSUB:2","cif_path":"structures/0071570a88cc7fb09f02fd401aa1b83e/2104699_QARSUB.cif","messages":[{"role":"user","content":"What structural feature gives the ethanol-solvated carnosine–zinc peptide MOF conformational flexibility?"},{"role":"assistant","content":"Flexible alkyl segments in the β-alanine–histidine peptide linker permit a wide range of conformations through low-energy torsional rearrangements."}]}
{"qa_id":"0071570a88cc7fb09f02fd401aa1b83e:2104699_QARSUB:3","cif_path":"structures/0071570a88cc7fb09f02fd401aa1b83e/2104699_QARSUB.cif","messages":[{"role":"user","content":"What crystal morphology is observed for the ethanol-solvated carnosine–zinc peptide MOF, and what interaction is associated with its anisotropic growth?"},{"role":"assistant","content":"It forms triangular-prism crystals. Suppression of anisotropic growth of the (020) surface along [001] is attributed to a shell of hydrogen-bonded ethanol molecules around the carnosine linker."}]}
{"qa_id":"0071570a88cc7fb09f02fd401aa1b83e:2104699_QARSUB:4","cif_path":"structures/0071570a88cc7fb09f02fd401aa1b83e/2104699_QARSUB.cif","messages":[{"role":"user","content":"What Young’s modulus does DFT predict for the ethanol-solvated carnosine–zinc peptide MOF?"},{"role":"assistant","content":"DFT predicts a Young’s modulus of 27 GPa."}]}
{"qa_id":"0071570a88cc7fb09f02fd401aa1b83e:2104699_QARSUB:5","cif_path":"structures/0071570a88cc7fb09f02fd401aa1b83e/2104699_QARSUB.cif","messages":[{"role":"user","content":"What d16 piezoelectric strain coefficient does DFT predict for the ethanol-solvated carnosine–zinc peptide MOF?"},{"role":"assistant","content":"The predicted d16 coefficient is 5.5 pC/N."}]}
{"qa_id":"0071570a88cc7fb09f02fd401aa1b83e:2104699_QARSUB:6","cif_path":"structures/0071570a88cc7fb09f02fd401aa1b83e/2104699_QARSUB.cif","messages":[{"role":"user","content":"How does the arrangement of ethanol guests affect their contribution to the piezoelectric response of the carnosine–zinc peptide MOF?"},{"role":"assistant","content":"The two ethanol molecules in each channel have juxtaposed orientations, so their molecular dipoles may cancel instead of contributing to the piezoelectric response."}]}
{"qa_id":"0071570a88cc7fb09f02fd401aa1b83e:2104699_QARSUB:7","cif_path":"structures/0071570a88cc7fb09f02fd401aa1b83e/2104699_QARSUB.cif","messages":[{"role":"user","content":"What role does ethanol play in assembling the ethanol-solvated carnosine–zinc peptide MOF beyond serving as the reaction medium?"},{"role":"assistant","content":"Ethanol acts as a structure-directing guest, embedding in the framework through guest–host interactions and affecting its morphology and atomistic packing."}]}
{"qa_id":"0071570a88cc7fb09f02fd401aa1b83e:2104700_QARTAI:1","cif_path":"structures/0071570a88cc7fb09f02fd401aa1b83e/2104700_QARTAI.cif","messages":[{"role":"user","content":"What crystal morphology is adopted by the acetone-solvated carnosine–zinc peptide MOF?"},{"role":"assistant","content":"It forms rectangular-prism crystals."}]}
{"qa_id":"0071570a88cc7fb09f02fd401aa1b83e:2104700_QARTAI:3","cif_path":"structures/0071570a88cc7fb09f02fd401aa1b83e/2104700_QARTAI.cif","messages":[{"role":"user","content":"What d16 piezoelectric strain coefficient does DFT predict for the acetone-solvated carnosine–zinc peptide MOF?"},{"role":"assistant","content":"The predicted d16 coefficient is 11.2 pC/N."}]}
{"qa_id":"00e7ec2dd35a73c15f722b0c22e33255:2237143_XIKHOS:1","cif_path":"structures/00e7ec2dd35a73c15f722b0c22e33255/2237143_XIKHOS.cif","messages":[{"role":"user","content":"What crystal system, space group, and layer stacking sequence characterize the crystals of the Cu2(OHPTP) two-dimensional conjugated metal-organic framework made from an octahydroxyphenanthrotriphenylene ligand?"},{"role":"assistant","content":"Its crystals are orthorhombic with space group Cmcm. Its layers adopt slipped AA stacking: neighboring layers are shifted along the b axis by about 2 Å, causing overlap of the aromatic cores while preventing direct stacking of the copper nodes."}]}
{"qa_id":"00e7ec2dd35a73c15f722b0c22e33255:2237143_XIKHOS:2","cif_path":"structures/00e7ec2dd35a73c15f722b0c22e33255/2237143_XIKHOS.cif","messages":[{"role":"user","content":"What is the local coordination geometry of the copper nodes in the Cu2(OHPTP) two-dimensional conjugated metal-organic framework made from an octahydroxyphenanthrotriphenylene ligand?"},{"role":"assistant","content":"The copper nodes have a distorted pseudo-octahedral coordination environment. Four equatorial oxygen atoms form CuO4 linkages with Cu-O distances of about 1.9-2.0 Å, and two longer axial Cu-O contacts to oxygen atoms from adjacent layers have distances of about 3.2 Å."}]}
{"qa_id":"00e7ec2dd35a73c15f722b0c22e33255:2237143_XIKHOS:3","cif_path":"structures/00e7ec2dd35a73c15f722b0c22e33255/2237143_XIKHOS.cif","messages":[{"role":"user","content":"What measured electrical conductivity and optical band gap classify the Cu2(OHPTP) two-dimensional conjugated metal-organic framework made from an octahydroxyphenanthrotriphenylene ligand as a semiconductor?"},{"role":"assistant","content":"Room-temperature four-probe conductivity measurements give about 0.10 S cm^-1, and solid-state UV-visible-near IR spectroscopy gives an indirect optical band gap of about 0.50 eV; the material is classified as a p-type semiconductor."}]}
{"qa_id":"00e7ec2dd35a73c15f722b0c22e33255:2237143_XIKHOS:4","cif_path":"structures/00e7ec2dd35a73c15f722b0c22e33255/2237143_XIKHOS.cif","messages":[{"role":"user","content":"What charge carrier mobility is determined for the Cu2(OHPTP) two-dimensional conjugated metal-organic framework made from an octahydroxyphenanthrotriphenylene ligand by terahertz time-domain spectroscopy, and what limits this value in the studied sample?"},{"role":"assistant","content":"The terahertz time-domain spectroscopy-derived mobility is about 10.0 cm2 V^-1 s^-1 under ambient 300 K conditions. In the studied powder sample, grain-boundary scattering is the main limitation."}]}
{"qa_id":"00e7ec2dd35a73c15f722b0c22e33255:2237143_XIKHOS:5","cif_path":"structures/00e7ec2dd35a73c15f722b0c22e33255/2237143_XIKHOS.cif","messages":[{"role":"user","content":"What does density-functional theory indicate about the preferred direction of charge transport in the Cu2(OHPTP) two-dimensional conjugated metal-organic framework made from an octahydroxyphenanthrotriphenylene ligand, and what mechanism do temperature-dependent terahertz time-domain spectroscopy measurements indicate for the powder sample?"},{"role":"assistant","content":"Density-functional theory indicates that charge transport is predominantly out-of-plane in the layer-stacked framework. Temperature-dependent terahertz time-domain spectroscopy of the powder sample indicates a thermally activated hopping-type charge transport mechanism."}]}
{"qa_id":"00e7ec2dd35a73c15f722b0c22e33255:2237143_XIKHOS:6","cif_path":"structures/00e7ec2dd35a73c15f722b0c22e33255/2237143_XIKHOS.cif","messages":[{"role":"user","content":"What magnetic behavior is observed for the Cu2(OHPTP) two-dimensional conjugated metal-organic framework made from an octahydroxyphenanthrotriphenylene ligand, and what does it indicate about interactions between its metal nodes?"},{"role":"assistant","content":"It is paramagnetic. Magnetic-susceptibility measurements show a linear reciprocal susceptibility-versus-temperature behavior consistent with Curie-Weiss law, indicating antiferromagnetic interactions between neighboring copper nodes."}]}
{"qa_id":"00e7ec2dd35a73c15f722b0c22e33255:2237143_XIKHOS:7","cif_path":"structures/00e7ec2dd35a73c15f722b0c22e33255/2237143_XIKHOS.cif","messages":[{"role":"user","content":"What textural properties does nitrogen adsorption-desorption measurement reveal for the Cu2(OHPTP) two-dimensional conjugated metal-organic framework made from an octahydroxyphenanthrotriphenylene ligand?"},{"role":"assistant","content":"Measured at 77 K, nitrogen adsorption shows that the material is nanoporous, with a Brunauer-Emmett-Teller surface area of 741 m^2 g^-1 and an estimated average pore size of about 1.23 nm."}]}
{"qa_id":"00e7ec2dd35a73c15f722b0c22e33255:2237143_XIKHOS:8","cif_path":"structures/00e7ec2dd35a73c15f722b0c22e33255/2237143_XIKHOS.cif","messages":[{"role":"user","content":"What is the thermal stability of the Cu2(OHPTP) two-dimensional conjugated metal-organic framework made from an octahydroxyphenanthrotriphenylene ligand, and what hydrate composition is suggested by thermogravimetric analysis?"},{"role":"assistant","content":"It is thermally stable up to about 300 °C in an argon atmosphere. Thermogravimetric analysis shows a weight loss of about 7% at 100-150 °C, corresponding to three tightly bound water molecules per structural unit."}]}
{"qa_id":"00e7ec2dd35a73c15f722b0c22e33255:2237143_XIKHOS:9","cif_path":"structures/00e7ec2dd35a73c15f722b0c22e33255/2237143_XIKHOS.cif","messages":[{"role":"user","content":"What oxidation state of copper and ligand redox form are indicated by spectroscopic analysis in the Cu2(OHPTP) two-dimensional conjugated metal-organic framework made from an octahydroxyphenanthrotriphenylene ligand?"},{"role":"assistant","content":"X-ray photoelectron spectroscopy indicates predominantly Cu(II), and the octahydroxyphenanthrotriphenylene-derived linker is present in a semiquinone form."}]}
{"qa_id":"00fc8cb87756122c6e318912102b8a97:2259291_EHAQUD:1","cif_path":"structures/00fc8cb87756122c6e318912102b8a97/2259291_EHAQUD.cif","messages":[{"role":"user","content":"What formula, formula weight, and elemental analysis percentages were obtained for crystalline [Ni(1,4-bis(3-pyridyl)-2,3-diaza-1,3-butadiene)2(NCSe)2]n?"},{"role":"assistant","content":"The crystallographically characterized material has formula C26H20N10NiSe2 and formula weight 689.13. Elemental analysis found C 45.30%, H 2.89%, N 20.35%, Ni 8.54%, and Se 22.91%; calculated values were C 45.32%, H 2.90%, N 20.33%, Ni 8.52%, and Se 22.92%."}]}
{"qa_id":"00fc8cb87756122c6e318912102b8a97:2259291_EHAQUD:2","cif_path":"structures/00fc8cb87756122c6e318912102b8a97/2259291_EHAQUD.cif","messages":[{"role":"user","content":"What are the room-temperature crystal system, space group, unit-cell dimensions, and selected refinement parameters for the nickel(II) coordination polymer [Ni(1,4-bis(3-pyridyl)-2,3-diaza-1,3-butadiene)2(NCSe)2]n?"},{"role":"assistant","content":"It is triclinic, space group P -1, with a = 10.0171(3) Å, b = 12.3467(4) Å, c = 12.3812(4) Å, α = 96.085(2)°, β = 110.877(2)°, γ = 93.102(2)°, and V = 1415.71(8) Å^3. The density is 1.617 g cm^-3, R1(I > 2σ(I)) is 0.0481, and the goodness of fit on F^2 is 1.031."}]}
{"qa_id":"00fc8cb87756122c6e318912102b8a97:2259291_EHAQUD:3","cif_path":"structures/00fc8cb87756122c6e318912102b8a97/2259291_EHAQUD.cif","messages":[{"role":"user","content":"In the single-crystal structure of [Ni(1,4-bis(3-pyridyl)-2,3-diaza-1,3-butadiene)2(NCSe)2]n, what donor atoms surround the Ni(II) center, and are the selenium atoms of the selenocyanato ligands coordinated?"},{"role":"assistant","content":"The Ni(II) center is hexacoordinated in an elongated octahedral environment formed by six nitrogen atoms. Four equatorial nitrogen donors come from the 1,4-bis(3-pyridyl)-2,3-diaza-1,3-butadiene ligands, and two axial nitrogen donors are supplied by selenocyanato ligands; the selenium ends of the selenocyanato ligands remain uncoordinated."}]}
{"qa_id":"00fc8cb87756122c6e318912102b8a97:2259291_EHAQUD:4","cif_path":"structures/00fc8cb87756122c6e318912102b8a97/2259291_EHAQUD.cif","messages":[{"role":"user","content":"What visible color change occurs when the nickel(II) coordination polymer [Ni(1,4-bis(3-pyridyl)-2,3-diaza-1,3-butadiene)2(NCSe)2]n is treated with Hg2+ in aqueous medium, and which tested ions fail to produce this change?"},{"role":"assistant","content":"The green crystals change to a grey material upon treatment with aqueous Hg2+. Among Pb2+, As3+, Hg2+, Ag+, and Cd2+, only Hg2+ alters the color; Na+, K+, Ca2+, Mg2+, Zn2+, Al3+, and Fe3+ do not change the green color, and their FT-IR spectra after treatment remain identical to the spectrum of the untreated coordination polymer, indicating no detectable interaction."}]}
{"qa_id":"00fc8cb87756122c6e318912102b8a97:2259291_EHAQUD:5","cif_path":"structures/00fc8cb87756122c6e318912102b8a97/2259291_EHAQUD.cif","messages":[{"role":"user","content":"In [Ni(1,4-bis(3-pyridyl)-2,3-diaza-1,3-butadiene)2(NCSe)2]n, why are the uncoordinated selenium ends of the selenocyanato ligands proposed to be responsible for selective Hg2+ binding?"},{"role":"assistant","content":"The selenocyanato ligands coordinate through their nitrogen atoms, leaving their selenium ends uncoordinated. Because Hg2+ has a well-known affinity for soft centres, it forms bonding interactions with these selenium ends, giving the selective response."}]}
{"qa_id":"00fc8cb87756122c6e318912102b8a97:2259291_EHAQUD:6","cif_path":"structures/00fc8cb87756122c6e318912102b8a97/2259291_EHAQUD.cif","messages":[{"role":"user","content":"What FT-IR band change is observed after the nickel(II) coordination polymer [Ni(1,4-bis(3-pyridyl)-2,3-diaza-1,3-butadiene)2(NCSe)2]n interacts with Hg2+, and what interaction does it support?"},{"role":"assistant","content":"The band associated with the selenocyanato moiety shifts from 2070 cm^-1 in the original coordination polymer to 2145 cm^-1 after interaction with Hg2+. This shift supports bonding between the selenium end of the selenocyanato ligand and Hg2+."}]}
{"qa_id":"00fc8cb87756122c6e318912102b8a97:2259291_EHAQUD:7","cif_path":"structures/00fc8cb87756122c6e318912102b8a97/2259291_EHAQUD.cif","messages":[{"role":"user","content":"What Hg-to-Ni ratio is indicated by EDX for the grey material formed when the nickel(II) coordination polymer [Ni(1,4-bis(3-pyridyl)-2,3-diaza-1,3-butadiene)2(NCSe)2]n is treated with aqueous Hg2+?"},{"role":"assistant","content":"EDX analysis of the mercury-loaded grey material indicates a Hg-to-Ni ratio of 2:1."}]}
{"qa_id":"00fc8cb87756122c6e318912102b8a97:2259291_EHAQUD:8","cif_path":"structures/00fc8cb87756122c6e318912102b8a97/2259291_EHAQUD.cif","messages":[{"role":"user","content":"For the grey material obtained by treating [Ni(1,4-bis(3-pyridyl)-2,3-diaza-1,3-butadiene)2(NCSe)2]n with aqueous Hg2+, what do EDX elemental maps show?"},{"role":"assistant","content":"The EDX elemental maps confirm the presence of Hg and show a homogeneous distribution of Ni, Se, and Hg throughout the mercury-loaded material."}]}
{"qa_id":"00fc8cb87756122c6e318912102b8a97:2259291_EHAQUD:9","cif_path":"structures/00fc8cb87756122c6e318912102b8a97/2259291_EHAQUD.cif","messages":[{"role":"user","content":"What does PXRD indicate about the material obtained when [Ni(1,4-bis(3-pyridyl)-2,3-diaza-1,3-butadiene)2(NCSe)2]n absorbs Hg2+?"},{"role":"assistant","content":"PXRD patterns indicate that crystallinity persists in the mercury-loaded material and that the framework remains stable after Hg2+ absorption."}]}
{"qa_id":"00fc8cb87756122c6e318912102b8a97:2259291_EHAQUD:10","cif_path":"structures/00fc8cb87756122c6e318912102b8a97/2259291_EHAQUD.cif","messages":[{"role":"user","content":"What fluorescence-based detection limit for Hg2+ is obtained from aqueous suspensions of [Ni(1,4-bis(3-pyridyl)-2,3-diaza-1,3-butadiene)2(NCSe)2]n?"},{"role":"assistant","content":"A detection limit of 1.68 × 10^-6 M was determined from fluorescence quenching titration of an aqueous suspension of the coordination polymer with Hg2+."}]}
{"qa_id":"011288dd615d96fc7d2a53d0f0d30ec5:2376909_VUBCUU:1","cif_path":"structures/011288dd615d96fc7d2a53d0f0d30ec5/2376909_VUBCUU.cif","messages":[{"role":"user","content":"What single-crystal structural information defines the lithium-loaded state Li@Eu-C2O4?"},{"role":"assistant","content":"Li@Eu-C2O4 crystallizes in the orthorhombic Cmmm space group. The asymmetric unit contains one crystallographically independent Eu3+ ion, two Li+ ions, half an oxalate C2O4^2- ion, one carbonate CO3^2- ion, and one mu2-O atom."}]}
