Repository: TJURoll/GPTTest

# 化学与材料数据格式预览

本仓库保存 **11 个数据集的解压格式样例，是不完整子集**，用于查看字段、对话、结构文件和光谱存储格式。

**完整来源主对话 JSONL 共 4,857,910 个物理行；仓库保留其中 11,500 条记录（23 个文件各前 500 条）。** 辅助预览、索引和清单单独统计，不算作新增主对话。16 个光谱 Parquet 共 1,910,952 行，单独计数。

完整来源还包含 528,947 个 CIF 和 233,948 个 XYZ；本仓库仅保留少量完整结构文件。

点击数据集名称可看到一条排版后的真实记录；`messages/*.jsonl` 是可解析的源数据截取，`structures/` 保存少量完整 CIF/XYZ，`others/` 保存原始格式说明及小文件。

部分数据集的 `others/preview*` 还包含原包提供的任务示例，可结合主对话截取查看不同任务的字段。

| 数据集 | 内容 | 完整 train 行数 | 完整 val 行数 | 其他主对话划分 | 原始结构数 → 保留数 |
| --- | --- | ---: | ---: | --- | ---: |
| [alm_csp_atomtxt](datasets/alm_csp_atomtxt/README-preview.md) | 化学式、晶系和空间群约束下的晶体结构生成 | 105,698 | 11,705 | — | 112,485 → 30 |
| [alm_doping](datasets/alm_doping/README-preview.md) | 按掺杂约束编辑晶体结构，含输入和输出 CIF | 6,403 | 525 | — | 9,098 → 40 |
| [alm_polymorph](datasets/alm_polymorph/README-preview.md) | 相同组分的多晶型结构转换，含结构对和能量信息 | 13,677 | 669 | — | 10,922 → 40 |
| [atomworldbench](datasets/atomworldbench/README-preview.md) | 晶体原子编辑任务，另含 bench 评测划分 | 57,452 | — | bench: 9,424 | 133,752 → 40 |
| [chebi20](datasets/chebi20/README-preview.md) | SMILES 到英文分子描述 | 26,407 | 3,301 | test: 3,300 | 0 → 0 |
| [hmof](datasets/hmof/README-preview.md) | MOF 吸附、孔径、空隙率和表面积等性质问答 | 534,879 | 28,153 | — | 70,634 → 30 |
| [llm_corpus](datasets/llm_corpus/README-preview.md) | FG26 光谱或三维分子结构到性质、SELFIES 和官能团等回答 | 1,355,530 | 71,552 | — | 233,948 → 25 |
| [matterchat](datasets/matterchat/README-preview.md) | 材料性质问答，另含 gnome 外部评测划分 | 1,478,871 | 164,209 | gnome: 177,922 | 158,382 → 35 |
| [mof_papers](datasets/mof_papers/README-preview.md) | 论文来源的 MOF 结构与性质问答，未预设 train/val | — | — | 未划分: 101,991 | 13,302 → 21 |
| [molopt](datasets/molopt/README-preview.md) | 按 QED、HBD、HBA 等约束编辑 SMILES | 340,294 | 19,624 | — | 0 → 0 |
| [qmof](datasets/qmof/README-preview.md) | QMOF 材料性质问答 | 311,695 | 34,629 | — | 20,372 → 30 |

## 保留规则与数量含义

- 普通文本、数据、说明和 schema 文件不超过 1 MiB 时，保留原始完整内容。
- 大主对话 JSONL 保留前 500 条完整记录，大辅助 JSONL 保留前 5 条；大 CSV/TSV 保留表头及前 5 个物理数据行，TXT 保留前 5 行。其他大 JSON 只保留字段预览元数据。
- 大量 CIF/XYZ 资产最多每包 100 个，优先保留早期样例消息引用的结构，再加少量顺序样例。所选结构文件本身完整；其余消息中的结构路径可能指向未包含资产，缺失数量在各包清单中注明。
- 大 Parquet 仅保存 `.parquet.metadata.json`，包含精确 footer 行数和字段结构；没有上传二进制表体或数值数据行。
- 这些是顺序格式样例，不代表类别比例、随机抽样或完整训练/评测数据。

`others/` 中保留的原始说明、清单、报告和哈希描述完整来源包或历史导出；它们不是这个 GitHub 子集的数量或校验值。当前子集以 `preview-manifest.json` 为准，截取后的文件不能使用完整来源文件的哈希校验。

原始主对话、辅助 JSONL 和 Parquet 的逐文件数量见 [ORIGINAL-COUNTS.md](ORIGINAL-COUNTS.md)，机器可读版本见 [counts.json](counts.json)。JSONL 行数是完整解压流的物理行计数，不表示唯一分子数，也不表示全量 JSON 语义校验。所有保留的 JSONL 记录均已实际解析。

本仓库预览文件的大小和 SHA-256 见 [preview-checksums.json](preview-checksums.json)。

`llm_corpus` 是独立的 FG26 语料。光谱 Parquet 原始文件名中的 train/test 与对话 train/val 含义不同；对话划分以 `messages/` 为准。光谱字段为 `key`、`dtype`、`shape`、`data`，对话记录通过文件、行组和组内行号引用光谱。

## 读取样例

在仓库根目录运行，只读取保留的 JSONL：

```python
import json
from pathlib import Path

path = Path("datasets/chebi20/messages/train.jsonl")
with path.open(encoding="utf-8") as f:
    record = json.loads(next(f))
print(record["messages"])
```

样例保留原始字段和值；不同数据集的 `metadata`、任务标签和结构引用字段各有不同，详见每包的真实记录和原始说明。

# mof_papers 格式预览

这是解压后的数据格式预览，**不是完整数据集**。

1 MiB 以内的普通文本、数据、说明和 schema 文件保留原始完整内容；更大的主语料 messages/*.jsonl 最多保留前 500 条完整且可解析的源记录，辅助 JSONL 最多保留前 5 条。较大 CSV/TSV 保存表头和前 5 个物理数据行，TXT 保存前 5 行。每行上限 1 MiB、每个预览文件上限 10 MiB；超限时保留此前完整记录并写明原因，不保存残缺 JSON。

结构资源最多 100 个，优先选择样例消息引用的文件，另外保留少量顺序样例。优先引用来自各主语料文件的前 5 条记录；扩大的主语料样例中的其他结构引用可能未包含，清单会逐项列出。Parquet 只保存 footer 行数和字段结构，不包含二进制表体或数据行。脚本文件仅作为数据保存，未执行。

完整来源数量、实际导出数量、选择方法、未包含资源汇总及缺少的结构引用见 [preview-manifest.json](preview-manifest.json)。

`others/` 中保留的原始说明、清单、报告和哈希描述完整来源包或历史导出；它们不是这个 GitHub 子集的数量或校验值。当前子集以 `preview-manifest.json` 为准，截取后的文件不能使用完整来源文件的哈希校验。

## 直接查看样例

论文来源的 MOF 结构与性质问答，未预设 train/val。

| 主对话文件 | 完整来源物理行数 | 本仓库记录数 | 保存方式 |
| --- | ---: | ---: | --- |
| [messages/data.jsonl](messages/data.jsonl) | 101,991 | 500 | first500 |

结构资产：完整来源 13,302 个，本仓库保留 21 个。

原始格式说明：[others/README.md](others/README.md)；[others/README_layout_zh.md](others/README_layout_zh.md)。

原包提供的辅助预览：[others/preview.json](others/preview.json)；[others/preview.md](others/preview.md)（数量单独统计）。

结构格式样例：[structures/Wiley_smll202409285/2304722_ILIZIQ02.cif](structures/Wiley_smll202409285/2304722_ILIZIQ02.cif)。

### 一条真实记录

以下只调整缩进；字段和值来自上面第一个主对话文件的第一条记录。

```json
{
  "qa_id": "0030d6b089075f03d33b4f168a2f8f83:2101788_ECITOD:1",
  "cif_path": "structures/0030d6b089075f03d33b4f168a2f8f83/2101788_ECITOD.cif",
  "messages": [
    {
      "role": "user",
      "content": "What crystalline phase and single-crystal X-ray diffraction temperature are identified for the framework [Cu(BTDAT)(MeOH)], where BTDAT is bis-[1,2,5]-thiadiazolo-tetracyanoquinodimethane and MeOH is methanol?"
    },
    {
      "role": "assistant",
      "content": "The framework is monoclinic with space group C2/c; its single-crystal X-ray diffraction data were obtained at 100 K."
    }
  ]
}
```

File: datasets/mof_papers/structures/0030d6b089075f03d33b4f168a2f8f83/2101788_ECITOD.cif

#######################################################################
#
#                 Cambridge Crystallographic Data Centre
#                                CCDC 
#
#######################################################################
#
# If this CIF has been generated from an entry in the Cambridge 
# Structural Database, then it will include bibliographic, chemical, 
# crystal, experimental, refinement or atomic coordinate data resulting 
# from the CCDC's data processing and validation procedures.
#
#######################################################################

data_ECITOD
_audit_creation_date             2022-07-14
_database_code_depnum_ccdc_archive 'CCDC 2101788'
_chemical_formula_moiety         '(C13 H4 Cu1 N8 O1 S2)n'
_chemical_name_systematic        
"catena-((\m-2,2'-(4H,8H-benzo[1,2-c:4,5-c']bis[1,2,5]thiadiazole-4,8-diylidene)dipropanedinitrilato radical)-methanol-copper)"
_journal_coden_Cambridge         4
_journal_volume                  144
_journal_year                    2022
_journal_page_first              13242
_journal_name_full               J.Am.Chem.Soc.
_journal_paper_doi               10.1021/jacs.2c03794
loop_
_publ_author_name
R.Murase
T.A.Hudson
T.S.Aldershof
'Ky V.Nguyen'
J.G.Gluschke
E.P.Kenny
'Xiuwen Zhou'
'Tiesheng Wang'
'M.P.van Koeverden'
B.J.Powell
A.P.Micolich
B.F.Abrahams
D.M.DAlessandro
_chemical_absolute_configuration unk
_diffrn_ambient_temperature      100.15
_exptl_crystal_density_diffrn    1.95673
_refine_ls_R_factor_gt           0.0602
_diffrn_radiation_wavelength     1.54184
_refine_ls_goodness_of_fit_ref   1.068
_diffrn_reflns_theta_max         76.542
_refine_ls_wR_factor_ref         0.1808
_refine_ls_shift/su_max          0
_refine_diff_density_max         1.106
_refine_diff_density_min         -1.143
_refine_ls_number_parameters     227
_refine_ls_number_restraints     0
_refine_ls_hydrogen_treatment    constr
_symmetry_cell_setting           monoclinic
_symmetry_space_group_name_H-M   'C 2/c'
_symmetry_Int_Tables_number      15
_space_group_name_Hall           '-C 2yc'
loop_
_symmetry_equiv_pos_site_id
_symmetry_equiv_pos_as_xyz
1 x,y,z
2 -x,y,1/2-z
3 1/2+x,1/2+y,z
4 1/2-x,1/2+y,1/2-z
5 -x,-y,-z
6 x,-y,1/2+z
7 1/2-x,1/2-y,-z
8 1/2+x,1/2-y,1/2+z
_cell_length_a                   24.3959(14)
_cell_length_b                   6.7705(4)
_cell_length_c                   17.4424(9)
_cell_angle_alpha                90
_cell_angle_beta                 101.461(5)
_cell_angle_gamma                90
_cell_volume                     2823.56
_exptl_crystal_colour            black
_exptl_crystal_description       rod
_cell_formula_units_Z            8
loop_
_atom_site_label
_atom_site_type_symbol
_atom_site_fract_x
_atom_site_fract_y
_atom_site_fract_z
Cu1 Cu -0.05126(3) 0.23118(11) 0.39514(3)
S2 S 0.27866(4) 0.59543(16) 0.28962(5)
S1 S 0.17116(4) 0.37685(16) 0.61958(5)
O1 O -0.06723(16) -0.0804(6) 0.35524(19)
H1 H -0.081544 -0.063760 0.307765
N3 N 0.23259(16) 0.4595(6) 0.6138(2)
N4 N 0.14258(15) 0.3638(6) 0.5284(2)
N5 N 0.21707(15) 0.5171(5) 0.2962(2)
N1 N 0.41323(16) 0.7101(6) 0.4846(2)
N6 N 0.30712(15) 0.6157(6) 0.3806(2)
N7 N 0.02699(16) 0.2790(6) 0.3966(2)
N8 N 0.09409(15) 0.3367(6) 0.2072(2)
N2 N 0.36588(16) 0.6052(6) 0.7010(2)
C2 C 0.33273(18) 0.6055(6) 0.5519(2)
C7 C 0.16927(17) 0.4382(6) 0.4036(2)
C8 C 0.21701(18) 0.5030(6) 0.3734(2)
C12 C 0.10875(17) 0.3661(7) 0.2730(3)
C10 C 0.11858(19) 0.3815(7) 0.3561(2)
C9 C 0.26915(18) 0.5591(7) 0.4222(2)
C3 C 0.37793(18) 0.6628(7) 0.5151(2)
C5 C 0.23307(17) 0.4841(7) 0.5371(2)
C6 C 0.18055(17) 0.4283(6) 0.4876(2)
C11 C 0.06977(18) 0.3265(7) 0.3846(2)
C1 C 0.34824(17) 0.6005(7) 0.6349(3)
C4 C 0.28002(17) 0.5548(6) 0.5068(2)
C13 C -0.0233(3) -0.2162(11) 0.3620(6)
H13A H -0.038026 -0.344646 0.341724
H13B H 0.004031 -0.169274 0.331949
H13C H -0.005184 -0.229692 0.417186
Cu1_2 Cu 0.05126(3) 0.23118(11) 0.10486(3)
Cu1_3 Cu 0.44874(3) 0.73118(11) 0.39514(3)
N1_2 N -0.08677(16) 0.2101(6) 0.4846(2)
N8_2 N -0.09409(15) 0.3367(6) 0.2928(2)
loop_
_geom_bond_atom_site_label_1
_geom_bond_atom_site_label_2
_geom_bond_site_symmetry_1
_geom_bond_site_symmetry_2
Cu1 O1 1_555 1_555
Cu1 N7 1_555 1_555
Cu1 N1_2 1_555 1_555
Cu1 N8_2 1_555 1_555
S2 N5 1_555 1_555
S2 N6 1_555 1_555
S1 N3 1_555 1_555
S1 N4 1_555 1_555
O1 H1 1_555 1_555
O1 C13 1_555 1_555
N3 C5 1_555 1_555
N4 C6 1_555 1_555
N5 C8 1_555 1_555
N1 C3 1_555 1_555
N1 Cu1_3 1_555 1_555
N6 C9 1_555 1_555
N7 C11 1_555 1_555
N8 C12 1_555 1_555
N8 Cu1_2 1_555 1_555
N2 C1 1_555 1_555
C2 C3 1_555 1_555
C2 C1 1_555 1_555
C2 C4 1_555 1_555
C7 C8 1_555 1_555
C7 C10 1_555 1_555
C7 C6 1_555 1_555
C8 C9 1_555 1_555
C12 C10 1_555 1_555
C10 C11 1_555 1_555
C9 C4 1_555 1_555
C5 C6 1_555 1_555
C5 C4 1_555 1_555
C13 H13A 1_555 1_555
C13 H13B 1_555 1_555
C13 H13C 1_555 1_555

#END
