Repository: TJURoll/GPTTest

# 化学与材料数据格式预览

本仓库保存 **11 个数据集的解压格式样例，是不完整子集**，用于查看字段、对话、结构文件和光谱存储格式。

**完整来源主对话 JSONL 共 4,857,910 个物理行；仓库保留其中 11,500 条记录（23 个文件各前 500 条）。** 辅助预览、索引和清单单独统计，不算作新增主对话。16 个光谱 Parquet 共 1,910,952 行，单独计数。

完整来源还包含 528,947 个 CIF 和 233,948 个 XYZ；本仓库仅保留少量完整结构文件。

点击数据集名称可看到一条排版后的真实记录；`messages/*.jsonl` 是可解析的源数据截取，`structures/` 保存少量完整 CIF/XYZ，`others/` 保存原始格式说明及小文件。

部分数据集的 `others/preview*` 还包含原包提供的任务示例，可结合主对话截取查看不同任务的字段。

| 数据集 | 内容 | 完整 train 行数 | 完整 val 行数 | 其他主对话划分 | 原始结构数 → 保留数 |
| --- | --- | ---: | ---: | --- | ---: |
| [alm_csp_atomtxt](datasets/alm_csp_atomtxt/README-preview.md) | 化学式、晶系和空间群约束下的晶体结构生成 | 105,698 | 11,705 | — | 112,485 → 30 |
| [alm_doping](datasets/alm_doping/README-preview.md) | 按掺杂约束编辑晶体结构，含输入和输出 CIF | 6,403 | 525 | — | 9,098 → 40 |
| [alm_polymorph](datasets/alm_polymorph/README-preview.md) | 相同组分的多晶型结构转换，含结构对和能量信息 | 13,677 | 669 | — | 10,922 → 40 |
| [atomworldbench](datasets/atomworldbench/README-preview.md) | 晶体原子编辑任务，另含 bench 评测划分 | 57,452 | — | bench: 9,424 | 133,752 → 40 |
| [chebi20](datasets/chebi20/README-preview.md) | SMILES 到英文分子描述 | 26,407 | 3,301 | test: 3,300 | 0 → 0 |
| [hmof](datasets/hmof/README-preview.md) | MOF 吸附、孔径、空隙率和表面积等性质问答 | 534,879 | 28,153 | — | 70,634 → 30 |
| [llm_corpus](datasets/llm_corpus/README-preview.md) | FG26 光谱或三维分子结构到性质、SELFIES 和官能团等回答 | 1,355,530 | 71,552 | — | 233,948 → 25 |
| [matterchat](datasets/matterchat/README-preview.md) | 材料性质问答，另含 gnome 外部评测划分 | 1,478,871 | 164,209 | gnome: 177,922 | 158,382 → 35 |
| [mof_papers](datasets/mof_papers/README-preview.md) | 论文来源的 MOF 结构与性质问答，未预设 train/val | — | — | 未划分: 101,991 | 13,302 → 21 |
| [molopt](datasets/molopt/README-preview.md) | 按 QED、HBD、HBA 等约束编辑 SMILES | 340,294 | 19,624 | — | 0 → 0 |
| [qmof](datasets/qmof/README-preview.md) | QMOF 材料性质问答 | 311,695 | 34,629 | — | 20,372 → 30 |

## 保留规则与数量含义

- 普通文本、数据、说明和 schema 文件不超过 1 MiB 时，保留原始完整内容。
- 大主对话 JSONL 保留前 500 条完整记录，大辅助 JSONL 保留前 5 条；大 CSV/TSV 保留表头及前 5 个物理数据行，TXT 保留前 5 行。其他大 JSON 只保留字段预览元数据。
- 大量 CIF/XYZ 资产最多每包 100 个，优先保留早期样例消息引用的结构，再加少量顺序样例。所选结构文件本身完整；其余消息中的结构路径可能指向未包含资产，缺失数量在各包清单中注明。
- 大 Parquet 仅保存 `.parquet.metadata.json`，包含精确 footer 行数和字段结构；没有上传二进制表体或数值数据行。
- 这些是顺序格式样例，不代表类别比例、随机抽样或完整训练/评测数据。

`others/` 中保留的原始说明、清单、报告和哈希描述完整来源包或历史导出；它们不是这个 GitHub 子集的数量或校验值。当前子集以 `preview-manifest.json` 为准，截取后的文件不能使用完整来源文件的哈希校验。

原始主对话、辅助 JSONL 和 Parquet 的逐文件数量见 [ORIGINAL-COUNTS.md](ORIGINAL-COUNTS.md)，机器可读版本见 [counts.json](counts.json)。JSONL 行数是完整解压流的物理行计数，不表示唯一分子数，也不表示全量 JSON 语义校验。所有保留的 JSONL 记录均已实际解析。

本仓库预览文件的大小和 SHA-256 见 [preview-checksums.json](preview-checksums.json)。

`llm_corpus` 是独立的 FG26 语料。光谱 Parquet 原始文件名中的 train/test 与对话 train/val 含义不同；对话划分以 `messages/` 为准。光谱字段为 `key`、`dtype`、`shape`、`data`，对话记录通过文件、行组和组内行号引用光谱。

## 读取样例

在仓库根目录运行，只读取保留的 JSONL：

```python
import json
from pathlib import Path

path = Path("datasets/chebi20/messages/train.jsonl")
with path.open(encoding="utf-8") as f:
    record = json.loads(next(f))
print(record["messages"])
```

样例保留原始字段和值；不同数据集的 `metadata`、任务标签和结构引用字段各有不同，详见每包的真实记录和原始说明。

# mof_papers 格式预览

这是解压后的数据格式预览，**不是完整数据集**。

1 MiB 以内的普通文本、数据、说明和 schema 文件保留原始完整内容；更大的主语料 messages/*.jsonl 最多保留前 500 条完整且可解析的源记录，辅助 JSONL 最多保留前 5 条。较大 CSV/TSV 保存表头和前 5 个物理数据行，TXT 保存前 5 行。每行上限 1 MiB、每个预览文件上限 10 MiB；超限时保留此前完整记录并写明原因，不保存残缺 JSON。

结构资源最多 100 个，优先选择样例消息引用的文件，另外保留少量顺序样例。优先引用来自各主语料文件的前 5 条记录；扩大的主语料样例中的其他结构引用可能未包含，清单会逐项列出。Parquet 只保存 footer 行数和字段结构，不包含二进制表体或数据行。脚本文件仅作为数据保存，未执行。

完整来源数量、实际导出数量、选择方法、未包含资源汇总及缺少的结构引用见 [preview-manifest.json](preview-manifest.json)。

`others/` 中保留的原始说明、清单、报告和哈希描述完整来源包或历史导出；它们不是这个 GitHub 子集的数量或校验值。当前子集以 `preview-manifest.json` 为准，截取后的文件不能使用完整来源文件的哈希校验。

## 直接查看样例

论文来源的 MOF 结构与性质问答，未预设 train/val。

| 主对话文件 | 完整来源物理行数 | 本仓库记录数 | 保存方式 |
| --- | ---: | ---: | --- |
| [messages/data.jsonl](messages/data.jsonl) | 101,991 | 500 | first500 |

结构资产：完整来源 13,302 个，本仓库保留 21 个。

原始格式说明：[others/README.md](others/README.md)；[others/README_layout_zh.md](others/README_layout_zh.md)。

原包提供的辅助预览：[others/preview.json](others/preview.json)；[others/preview.md](others/preview.md)（数量单独统计）。

结构格式样例：[structures/Wiley_smll202409285/2304722_ILIZIQ02.cif](structures/Wiley_smll202409285/2304722_ILIZIQ02.cif)。

### 一条真实记录

以下只调整缩进；字段和值来自上面第一个主对话文件的第一条记录。

```json
{
  "qa_id": "0030d6b089075f03d33b4f168a2f8f83:2101788_ECITOD:1",
  "cif_path": "structures/0030d6b089075f03d33b4f168a2f8f83/2101788_ECITOD.cif",
  "messages": [
    {
      "role": "user",
      "content": "What crystalline phase and single-crystal X-ray diffraction temperature are identified for the framework [Cu(BTDAT)(MeOH)], where BTDAT is bis-[1,2,5]-thiadiazolo-tetracyanoquinodimethane and MeOH is methanol?"
    },
    {
      "role": "assistant",
      "content": "The framework is monoclinic with space group C2/c; its single-crystal X-ray diffraction data were obtained at 100 K."
    }
  ]
}
```

File: datasets/mof_papers/structures/VIP_1b7ccecd3dd90f928facec500cbdf6a6/2010582_BUWCAA.cif

#######################################################################
#
#                 Cambridge Crystallographic Data Centre
#                                CCDC 
#
#######################################################################
#
# If this CIF has been generated from an entry in the Cambridge 
# Structural Database, then it will include bibliographic, chemical, 
# crystal, experimental, refinement or atomic coordinate data resulting 
# from the CCDC's data processing and validation procedures.
#
#######################################################################

data_BUWCAA
_audit_creation_date             2020-10-05
_database_code_depnum_ccdc_archive 'CCDC 2010582'
_chemical_formula_moiety         '(C34 H28 Co1 N6 O6)n'
_chemical_name_systematic        
"catena-[bis(\m-4'-carboxylato-2,2':6',2''-terpyridine)-bis(methanol)-cobalt(ii) unknown solvate]"
_journal_coden_Cambridge         702
_journal_volume                  36
_journal_year                    2020
_journal_page_first              1873
_journal_name_full               'Wuji Huaxue Xuebao'
_journal_paper_doi               10.11862/CJIC.2020.222
loop_
_publ_author_name
'Fan Yu'
'Bing-Qian Hu'
'Xin Xiong'
'Wang-Ting Lu'
'Bao Li'
_chemical_absolute_configuration unk
_diffrn_ambient_temperature      293
_exptl_crystal_density_diffrn    1.17881
_refine_ls_R_factor_gt           0.0587
_diffrn_radiation_wavelength     0.71073
_refine_ls_goodness_of_fit_ref   1.065
_diffrn_reflns_theta_max         29.12
_refine_ls_wR_factor_ref         0.1771
_refine_ls_shift/su_max          0
_refine_diff_density_max         0.811
_refine_diff_density_min         -1.573
_refine_ls_number_parameters     218
_refine_ls_number_restraints     3
_refine_ls_hydrogen_treatment    mixed
_symmetry_cell_setting           monoclinic
_symmetry_space_group_name_H-M   'C 2/c'
_symmetry_Int_Tables_number      15
_space_group_name_Hall           '-C 2yc'
loop_
_symmetry_equiv_pos_site_id
_symmetry_equiv_pos_as_xyz
1 x,y,z
2 -x,y,1/2-z
3 1/2+x,1/2+y,z
4 1/2-x,1/2+y,1/2-z
5 -x,-y,-z
6 x,-y,1/2+z
7 1/2-x,1/2-y,-z
8 1/2+x,1/2-y,1/2+z
_cell_length_a                   21.561(4)
_cell_length_b                   13.558(3)
_cell_length_c                   16.538(3)
_cell_angle_alpha                90
_cell_angle_beta                 128.06(3)
_cell_angle_gamma                90
_cell_volume                     3806.48
_cell_formula_units_Z            4
loop_
_atom_site_label
_atom_site_type_symbol
_atom_site_fract_x
_atom_site_fract_y
_atom_site_fract_z
Co1 Co 1.0000 0.5000 0.5000
O3 O 0.98422(9) 0.39009(12) 0.39789(12)
H3 H 1.0163(10) 0.3956(19) 0.3827(16)
O1 O 0.89783(9) 0.45515(12) 0.47468(12)
O2 O 0.89541(9) 0.54236(13) 0.58792(13)
N3 N 0.56831(10) 0.10227(14) 0.12316(13)
N2 N 0.65698(11) 0.32773(14) 0.41399(14)
C2 C 0.79230(12) 0.42875(16) 0.47914(17)
C3 C 0.75857(12) 0.36175(16) 0.39928(16)
H3A H 0.7813 0.3491 0.3674
C4 C 0.68995(12) 0.31368(17) 0.36777(16)
C13 C 0.59165(13) 0.18071(17) 0.26947(17)
H13 H 0.5790 0.1859 0.3138
C5 C 0.68921(13) 0.39252(17) 0.49059(16)
C15 C 0.66477(13) 0.23039(18) 0.21252(17)
H15 H 0.7029 0.2691 0.2181
C1 C 0.86816(12) 0.48014(17) 0.51777(16)
C16 C 0.62299(13) 0.16094(18) 0.13483(17)
H16 H 0.6336 0.1549 0.0885
C14 C 0.64906(12) 0.24154(16) 0.28218(16)
C12 C 0.55380(12) 0.11297(18) 0.19095(16)
H12 H 0.5161 0.0724 0.1844
C6 C 0.75730(13) 0.44533(17) 0.52582(17)
H6 H 0.7787 0.4905 0.5792
C9 C 0.64859(14) 0.40392(19) 0.53722(19)
N1 N 0.5678(2) 0.4219(2) 0.6198(3)
C10 C 0.59122(16) 0.3369(2) 0.5144(2)
H10 H 0.5783 0.2842 0.4706
C11 C 0.55337(19) 0.3490(2) 0.5575(2)
H11 H 0.5154 0.3029 0.5414
C17 C 0.91214(17) 0.3655(3) 0.2998(2)
H17A H 0.9033 0.4110 0.2490
H17B H 0.8693 0.3695 0.3030
H17C H 0.9155 0.2997 0.2814
C8 C 0.6630(2) 0.4813(3) 0.6005(3)
H8 H 0.6997 0.5295 0.6166
C7 C 0.6222(3) 0.4866(3) 0.6400(4)
H7 H 0.6336 0.5389 0.6836
O4 O 1.01578(9) 0.60991(12) 0.60211(12)
H17 H 0.9837(10) 0.6044(19) 0.6173(16)
O5 O 1.10217(9) 0.54485(12) 0.52532(12)
O6 O 1.10459(9) 0.45764(13) 0.41208(13)
N4 N 1.43169(10) 0.89773(14) 0.87684(13)
N5 N 1.34302(11) 0.67227(14) 0.58601(14)
C18 C 1.20770(12) 0.57125(16) 0.52086(17)
C19 C 1.24143(12) 0.63825(16) 0.60072(16)
H18 H 1.2187 0.6509 0.6326
C20 C 1.31005(12) 0.68632(17) 0.63223(16)
C21 C 1.40835(13) 0.81929(17) 0.73053(17)
H19 H 1.4210 0.8141 0.6862
C22 C 1.31079(13) 0.60748(17) 0.50941(16)
C23 C 1.33523(13) 0.76961(18) 0.78748(17)
H20 H 1.2971 0.7309 0.7819
C24 C 1.13184(12) 0.51986(17) 0.48223(16)
C25 C 1.37701(13) 0.83906(18) 0.86517(17)
H21 H 1.3664 0.8451 0.9115
C26 C 1.35094(12) 0.75846(16) 0.71782(16)
C27 C 1.44620(12) 0.88703(18) 0.80905(16)
H22 H 1.4839 0.9276 0.8156
C28 C 1.24270(13) 0.55467(17) 0.47418(17)
H23 H 1.2213 0.5095 0.4208
C29 C 1.35141(14) 0.59608(19) 0.46278(19)
N6 N 1.4322(2) 0.5781(2) 0.3802(3)
C30 C 1.40878(16) 0.6631(2) 0.4856(2)
H24 H 1.4217 0.7158 0.5294
C31 C 1.44663(19) 0.6510(2) 0.4425(2)
H25 H 1.4846 0.6971 0.4586
C32 C 1.08786(17) 0.6345(3) 0.7002(2)
H26 H 1.0967 0.5890 0.7510
H27 H 1.1307 0.6305 0.6970
H28 H 1.0845 0.7003 0.7186
C33 C 1.3370(2) 0.5187(3) 0.3995(3)
H29 H 1.3003 0.4705 0.3834
C34 C 1.3778(3) 0.5134(3) 0.3600(4)
H30 H 1.3664 0.4611 0.3164
Co1_2 Co 0.5000 0.0000 0.0000
Co1_3 Co 1.5000 1.0000 1.0000
N3_2 N 0.93169(10) 0.60227(14) 0.37684(13)
N3_3 N 1.06831(10) 0.39773(14) 0.62316(13)
loop_
_geom_bond_atom_site_label_1
_geom_bond_atom_site_label_2
_geom_bond_site_symmetry_1
_geom_bond_site_symmetry_2
Co1 O3 1_555 1_555
Co1 O1 1_555 1_555
Co1 O4 1_555 1_555
Co1 O5 1_555 1_555
Co1 N3_2 1_555 1_555
Co1 N3_3 1_555 1_555
O3 H3 1_555 1_555
O3 C17 1_555 1_555
O1 C1 1_555 1_555
O2 C1 1_555 1_555
N3 C16 1_555 1_555
N3 C12 1_555 1_555
N3 Co1_2 1_555 1_555
N2 C4 1_555 1_555
N2 C5 1_555 1_555
C2 C3 1_555 1_555
C2 C1 1_555 1_555
C2 C6 1_555 1_555
C3 H3A 1_555 1_555
C3 C4 1_555 1_555
C4 C14 1_555 1_555
C13 H13 1_555 1_555
C13 C14 1_555 1_555
C13 C12 1_555 1_555
C5 C6 1_555 1_555
C5 C9 1_555 1_555
C15 H15 1_555 1_555
C15 C16 1_555 1_555
C15 C14 1_555 1_555
C16 H16 1_555 1_555
C12 H12 1_555 1_555
C6 H6 1_555 1_555
C9 C10 1_555 1_555
C9 C8 1_555 1_555
N1 C11 1_555 1_555
N1 C7 1_555 1_555
C10 H10 1_555 1_555
C10 C11 1_555 1_555
C11 H11 1_555 1_555
C17 H17A 1_555 1_555
C17 H17B 1_555 1_555
C17 H17C 1_555 1_555
C8 H8 1_555 1_555
C8 C7 1_555 1_555
C7 H7 1_555 1_555
O4 H17 1_555 1_555
O4 C32 1_555 1_555
O5 C24 1_555 1_555
O6 C24 1_555 1_555
N4 C25 1_555 1_555
N4 C27 1_555 1_555
N4 Co1_3 1_555 1_555
N5 C20 1_555 1_555
N5 C22 1_555 1_555
C18 C19 1_555 1_555
C18 C24 1_555 1_555
C18 C28 1_555 1_555
C19 H18 1_555 1_555
C19 C20 1_555 1_555
C20 C26 1_555 1_555
C21 H19 1_555 1_555
C21 C26 1_555 1_555
C21 C27 1_555 1_555
C22 C28 1_555 1_555
C22 C29 1_555 1_555
C23 H20 1_555 1_555
C23 C25 1_555 1_555
C23 C26 1_555 1_555
C25 H21 1_555 1_555
C27 H22 1_555 1_555
C28 H23 1_555 1_555
C29 C30 1_555 1_555
C29 C33 1_555 1_555
N6 C31 1_555 1_555
N6 C34 1_555 1_555
C30 H24 1_555 1_555
C30 C31 1_555 1_555
C31 H25 1_555 1_555
C32 H26 1_555 1_555
C32 H27 1_555 1_555
C32 H28 1_555 1_555
C33 H29 1_555 1_555
C33 C34 1_555 1_555
C34 H30 1_555 1_555

#END
