Repository: TJURoll/GPTTest

# 化学与材料数据格式预览

本仓库保存 **11 个数据集的解压格式样例，是不完整子集**，用于查看字段、对话、结构文件和光谱存储格式。

**完整来源主对话 JSONL 共 4,857,910 个物理行；仓库保留其中 11,500 条记录（23 个文件各前 500 条）。** 辅助预览、索引和清单单独统计，不算作新增主对话。16 个光谱 Parquet 共 1,910,952 行，单独计数。

完整来源还包含 528,947 个 CIF 和 233,948 个 XYZ；本仓库仅保留少量完整结构文件。

点击数据集名称可看到一条排版后的真实记录；`messages/*.jsonl` 是可解析的源数据截取，`structures/` 保存少量完整 CIF/XYZ，`others/` 保存原始格式说明及小文件。

部分数据集的 `others/preview*` 还包含原包提供的任务示例，可结合主对话截取查看不同任务的字段。

| 数据集 | 内容 | 完整 train 行数 | 完整 val 行数 | 其他主对话划分 | 原始结构数 → 保留数 |
| --- | --- | ---: | ---: | --- | ---: |
| [alm_csp_atomtxt](datasets/alm_csp_atomtxt/README-preview.md) | 化学式、晶系和空间群约束下的晶体结构生成 | 105,698 | 11,705 | — | 112,485 → 30 |
| [alm_doping](datasets/alm_doping/README-preview.md) | 按掺杂约束编辑晶体结构，含输入和输出 CIF | 6,403 | 525 | — | 9,098 → 40 |
| [alm_polymorph](datasets/alm_polymorph/README-preview.md) | 相同组分的多晶型结构转换，含结构对和能量信息 | 13,677 | 669 | — | 10,922 → 40 |
| [atomworldbench](datasets/atomworldbench/README-preview.md) | 晶体原子编辑任务，另含 bench 评测划分 | 57,452 | — | bench: 9,424 | 133,752 → 40 |
| [chebi20](datasets/chebi20/README-preview.md) | SMILES 到英文分子描述 | 26,407 | 3,301 | test: 3,300 | 0 → 0 |
| [hmof](datasets/hmof/README-preview.md) | MOF 吸附、孔径、空隙率和表面积等性质问答 | 534,879 | 28,153 | — | 70,634 → 30 |
| [llm_corpus](datasets/llm_corpus/README-preview.md) | FG26 光谱或三维分子结构到性质、SELFIES 和官能团等回答 | 1,355,530 | 71,552 | — | 233,948 → 25 |
| [matterchat](datasets/matterchat/README-preview.md) | 材料性质问答，另含 gnome 外部评测划分 | 1,478,871 | 164,209 | gnome: 177,922 | 158,382 → 35 |
| [mof_papers](datasets/mof_papers/README-preview.md) | 论文来源的 MOF 结构与性质问答，未预设 train/val | — | — | 未划分: 101,991 | 13,302 → 21 |
| [molopt](datasets/molopt/README-preview.md) | 按 QED、HBD、HBA 等约束编辑 SMILES | 340,294 | 19,624 | — | 0 → 0 |
| [qmof](datasets/qmof/README-preview.md) | QMOF 材料性质问答 | 311,695 | 34,629 | — | 20,372 → 30 |

## 保留规则与数量含义

- 普通文本、数据、说明和 schema 文件不超过 1 MiB 时，保留原始完整内容。
- 大主对话 JSONL 保留前 500 条完整记录，大辅助 JSONL 保留前 5 条；大 CSV/TSV 保留表头及前 5 个物理数据行，TXT 保留前 5 行。其他大 JSON 只保留字段预览元数据。
- 大量 CIF/XYZ 资产最多每包 100 个，优先保留早期样例消息引用的结构，再加少量顺序样例。所选结构文件本身完整；其余消息中的结构路径可能指向未包含资产，缺失数量在各包清单中注明。
- 大 Parquet 仅保存 `.parquet.metadata.json`，包含精确 footer 行数和字段结构；没有上传二进制表体或数值数据行。
- 这些是顺序格式样例，不代表类别比例、随机抽样或完整训练/评测数据。

`others/` 中保留的原始说明、清单、报告和哈希描述完整来源包或历史导出；它们不是这个 GitHub 子集的数量或校验值。当前子集以 `preview-manifest.json` 为准，截取后的文件不能使用完整来源文件的哈希校验。

原始主对话、辅助 JSONL 和 Parquet 的逐文件数量见 [ORIGINAL-COUNTS.md](ORIGINAL-COUNTS.md)，机器可读版本见 [counts.json](counts.json)。JSONL 行数是完整解压流的物理行计数，不表示唯一分子数，也不表示全量 JSON 语义校验。所有保留的 JSONL 记录均已实际解析。

本仓库预览文件的大小和 SHA-256 见 [preview-checksums.json](preview-checksums.json)。

`llm_corpus` 是独立的 FG26 语料。光谱 Parquet 原始文件名中的 train/test 与对话 train/val 含义不同；对话划分以 `messages/` 为准。光谱字段为 `key`、`dtype`、`shape`、`data`，对话记录通过文件、行组和组内行号引用光谱。

## 读取样例

在仓库根目录运行，只读取保留的 JSONL：

```python
import json
from pathlib import Path

path = Path("datasets/chebi20/messages/train.jsonl")
with path.open(encoding="utf-8") as f:
    record = json.loads(next(f))
print(record["messages"])
```

样例保留原始字段和值；不同数据集的 `metadata`、任务标签和结构引用字段各有不同，详见每包的真实记录和原始说明。

# mof_papers 格式预览

这是解压后的数据格式预览，**不是完整数据集**。

1 MiB 以内的普通文本、数据、说明和 schema 文件保留原始完整内容；更大的主语料 messages/*.jsonl 最多保留前 500 条完整且可解析的源记录，辅助 JSONL 最多保留前 5 条。较大 CSV/TSV 保存表头和前 5 个物理数据行，TXT 保存前 5 行。每行上限 1 MiB、每个预览文件上限 10 MiB；超限时保留此前完整记录并写明原因，不保存残缺 JSON。

结构资源最多 100 个，优先选择样例消息引用的文件，另外保留少量顺序样例。优先引用来自各主语料文件的前 5 条记录；扩大的主语料样例中的其他结构引用可能未包含，清单会逐项列出。Parquet 只保存 footer 行数和字段结构，不包含二进制表体或数据行。脚本文件仅作为数据保存，未执行。

完整来源数量、实际导出数量、选择方法、未包含资源汇总及缺少的结构引用见 [preview-manifest.json](preview-manifest.json)。

`others/` 中保留的原始说明、清单、报告和哈希描述完整来源包或历史导出；它们不是这个 GitHub 子集的数量或校验值。当前子集以 `preview-manifest.json` 为准，截取后的文件不能使用完整来源文件的哈希校验。

## 直接查看样例

论文来源的 MOF 结构与性质问答，未预设 train/val。

| 主对话文件 | 完整来源物理行数 | 本仓库记录数 | 保存方式 |
| --- | ---: | ---: | --- |
| [messages/data.jsonl](messages/data.jsonl) | 101,991 | 500 | first500 |

结构资产：完整来源 13,302 个，本仓库保留 21 个。

原始格式说明：[others/README.md](others/README.md)；[others/README_layout_zh.md](others/README_layout_zh.md)。

原包提供的辅助预览：[others/preview.json](others/preview.json)；[others/preview.md](others/preview.md)（数量单独统计）。

结构格式样例：[structures/Wiley_smll202409285/2304722_ILIZIQ02.cif](structures/Wiley_smll202409285/2304722_ILIZIQ02.cif)。

### 一条真实记录

以下只调整缩进；字段和值来自上面第一个主对话文件的第一条记录。

```json
{
  "qa_id": "0030d6b089075f03d33b4f168a2f8f83:2101788_ECITOD:1",
  "cif_path": "structures/0030d6b089075f03d33b4f168a2f8f83/2101788_ECITOD.cif",
  "messages": [
    {
      "role": "user",
      "content": "What crystalline phase and single-crystal X-ray diffraction temperature are identified for the framework [Cu(BTDAT)(MeOH)], where BTDAT is bis-[1,2,5]-thiadiazolo-tetracyanoquinodimethane and MeOH is methanol?"
    },
    {
      "role": "assistant",
      "content": "The framework is monoclinic with space group C2/c; its single-crystal X-ray diffraction data were obtained at 100 K."
    }
  ]
}
```

File: datasets/mof_papers/structures/Wiley_anie202510669/2395063_HUVVUT.cif

#######################################################################
#
#                 Cambridge Crystallographic Data Centre
#                                CCDC 
#
#######################################################################
#
# If this CIF has been generated from an entry in the Cambridge 
# Structural Database, then it will include bibliographic, chemical, 
# crystal, experimental, refinement or atomic coordinate data resulting 
# from the CCDC's data processing and validation procedures.
#
#######################################################################

data_HUVVUT
_audit_creation_date             2025-05-26
_database_code_depnum_ccdc_archive 'CCDC 2395063'
_chemical_formula_moiety         '(C42 H28 Cd2 N8 O13)n,1.5(C2 H6),H2 O1'
_chemical_name_systematic        
'catena-[(\m-N^1^,N^1^,N^3^,N^3^-tetrakis(pyridin-4-yl)benzene-1,3-diamine)-bis(\m-5-nitrobenzene-1,3-dicarboxylato)-aqua-di-cadmium(ii) hemikis(ethane) monohydrate unknown solvate]'
_journal_coden_Cambridge         179
_journal_volume                  64
_journal_year                    2025
_journal_page_first              e202510669
_journal_name_full               Angew.Chem.,Int.Ed.
_journal_paper_doi               10.1002/anie.202510669
loop_
_publ_author_name
'Cheng Chen'
'Ming Li'
'Shuixiang Zou'
'Wei Wei'
'Maochun Hong'
'Mingyan Wu'
_chemical_absolute_configuration unk
_diffrn_ambient_temperature      100
_exptl_crystal_density_diffrn    1.40822
_refine_ls_R_factor_gt           0.0431
_diffrn_radiation_wavelength     1.54184
_refine_ls_goodness_of_fit_ref   1.078
_diffrn_reflns_theta_max         75.799
_refine_ls_wR_factor_ref         0.1273
_refine_ls_shift/su_max          0.001
_refine_diff_density_max         1.817
_refine_diff_density_min         -0.773
_refine_ls_number_parameters     634
_refine_ls_number_restraints     10
_refine_ls_hydrogen_treatment    mixed
_symmetry_cell_setting           monoclinic
_symmetry_space_group_name_H-M   'P 21/c'
_symmetry_Int_Tables_number      14
_space_group_name_Hall           '-P 2ybc'
loop_
_symmetry_equiv_pos_site_id
_symmetry_equiv_pos_as_xyz
1 x,y,z
2 -x,1/2+y,1/2-z
3 -x,-y,-z
4 x,1/2-y,1/2+z
_cell_length_a                   10.14810(10)
_cell_length_b                   29.4388(3)
_cell_length_c                   18.1603(3)
_cell_angle_alpha                90
_cell_angle_beta                 97.4010(10)
_cell_angle_gamma                90
_cell_volume                     5380.15
_exptl_crystal_colour            colorless
_exptl_crystal_description       block
_cell_formula_units_Z            4
loop_
_atom_site_label
_atom_site_type_symbol
_atom_site_fract_x
_atom_site_fract_y
_atom_site_fract_z
Cd1 Cd 0.77539(2) 0.35586(2) 0.78244(2)
Cd2 Cd 0.67852(2) 0.45103(2) -0.09817(2)
O14 O -0.1933(2) 0.44016(8) -0.19540(14)
O17 O 0.5089(2) 0.46147(9) -0.18874(15)
O29 O -0.0574(3) 0.35232(9) 0.87966(15)
O13 O -0.0797(2) 0.47065(9) -0.09582(15)
O32 O 0.6386(2) 0.36940(9) 0.86871(14)
O16 O 0.4281(2) 0.45872(8) -0.08123(14)
O31 O 0.5162(3) 0.34196(10) 0.76805(16)
O33 O 0.6760(3) 0.52526(9) -0.05290(15)
H33A H 0.756(2) 0.5365(13) -0.043(3)
H33B H 0.640(4) 0.5276(13) -0.0127(18)
O28 O 0.0179(2) 0.34646(9) 0.77105(15)
N41 N 0.7249(3) 0.41901(10) 0.01414(16)
O11 O 0.0182(3) 0.43886(12) -0.42563(16)
N54 N 0.7261(3) 0.37900(11) 0.66442(16)
O26 O 0.4603(3) 0.35063(13) 1.10584(18)
N40 N 0.7982(4) 0.36149(10) 0.22661(18)
N53 N 0.6222(3) 0.42168(11) 0.44385(17)
O25 O 0.2487(3) 0.34825(16) 1.10831(19)
N47 N 0.7713(3) 0.22169(11) 0.26721(19)
O10 O 0.2313(3) 0.42941(16) -0.41561(19)
C5 C 0.2757(3) 0.45767(11) -0.1939(2)
N9 N 0.1281(3) 0.43689(13) -0.38924(18)
C20 C 0.4134(3) 0.35045(11) 0.8779(2)
C21 C 0.2847(3) 0.34735(11) 0.8407(2)
H21 H 0.271215 0.345234 0.788113
C8 C 0.0236(4) 0.44791(11) -0.2758(2)
H8 H -0.061229 0.444641 -0.304242
C7 C 0.0362(3) 0.45568(11) -0.1997(2)
C6 C 0.1614(3) 0.46106(11) -0.15891(19)
H6 H 0.168877 0.467052 -0.107134
N24 N 0.3459(3) 0.34977(13) 1.0748(2)
C19 C 0.4339(4) 0.35144(12) 0.9551(2)
H19 H 0.521168 0.353276 0.981185
C44 C 0.7728(4) 0.38053(12) 0.1554(2)
C39 C 0.7127(4) 0.39155(12) 0.3365(2)
H39 H 0.638837 0.371563 0.327640
C38 C 0.7244(3) 0.42087(12) 0.39657(19)
C22 C 0.1755(4) 0.34734(12) 0.8803(2)
C3 C 0.1387(4) 0.44511(12) -0.3087(2)
C12 C -0.0864(3) 0.45576(11) -0.1610(2)
C15 C 0.4131(3) 0.45998(11) -0.1512(2)
C57 C 0.6543(4) 0.40753(13) 0.5176(2)
C34 C 0.8103(4) 0.39170(12) 0.28929(19)
C42 C 0.6771(4) 0.43785(12) 0.0724(2)
H42 H 0.625034 0.464637 0.064482
C30 C 0.5289(3) 0.35393(11) 0.8343(2)
C63 C 0.4940(4) 0.43569(15) 0.4126(2)
C23 C 0.1960(4) 0.34841(12) 0.9574(2)
H23 H 0.122798 0.348248 0.985161
C4 C 0.2645(3) 0.44955(11) -0.2695(2)
H4 H 0.341410 0.447073 -0.293982
C50 C 0.7892(4) 0.31460(12) 0.2390(2)
C45 C 0.8216(4) 0.36023(13) 0.0948(2)
H45 H 0.871175 0.332801 0.100932
C55 C 0.7903(4) 0.36397(13) 0.6092(2)
H55 H 0.861483 0.343196 0.620932
C18 C 0.3244(4) 0.34970(13) 0.9930(2)
C35 C 0.9181(4) 0.42107(13) 0.3017(2)
H35 H 0.983921 0.421289 0.268965
C46 C 0.7968(3) 0.38064(12) 0.0260(2)
H46 H 0.832000 0.367050 -0.014744
C56 C 0.7586(4) 0.37702(13) 0.5362(2)
H56 H 0.807059 0.365381 0.498963
C51 C 0.7069(4) 0.28670(13) 0.1916(2)
H51 H 0.655779 0.298788 0.148585
N60 N 0.2400(4) 0.4628(2) 0.3458(3)
C37 C 0.8322(4) 0.44999(12) 0.4102(2)
H37 H 0.839938 0.469743 0.451884
C43 C 0.6999(4) 0.42022(12) 0.1435(2)
H43 H 0.666178 0.435099 0.183587
C36 C 0.9287(4) 0.45011(12) 0.3625(2)
H36 H 1.002369 0.470158 0.371471
C62 C 0.4770(4) 0.46316(15) 0.3492(2)
H62 H 0.551969 0.473452 0.327544
C27 C 0.0368(3) 0.34832(11) 0.8404(2)
C49 C 0.8609(5) 0.29521(14) 0.3019(2)
H49 H 0.915914 0.313389 0.336484
C58 C 0.5899(4) 0.42436(17) 0.5753(2)
H58 H 0.520956 0.446201 0.565504
C48 C 0.8500(4) 0.24885(13) 0.3128(2)
H48 H 0.901181 0.235626 0.354895
C52 C 0.7009(4) 0.24096(13) 0.2083(2)
H52 H 0.643297 0.222205 0.175988
C59 C 0.6274(4) 0.40897(16) 0.6466(2)
H59 H 0.581044 0.420134 0.685061
C61 C 0.3506(4) 0.47514(18) 0.3186(3)
H61 H 0.341619 0.493429 0.275118
C64 C 0.3803(4) 0.4221(2) 0.4412(3)
H64 H 0.386236 0.402712 0.483315
C65 C 0.2583(5) 0.4370(3) 0.4076(3)
H65 H 0.181898 0.428448 0.429475
Cd1_2 Cd -0.22461(2) 0.35586(2) -0.21756(2)
Cd1_3 Cd -0.22461(2) 0.35586(2) 0.78244(2)
Cd1_4 Cd 0.77539(2) 0.14414(2) 0.28244(2)
Cd2_2 Cd -0.32148(2) 0.45103(2) -0.09817(2)
Cd2_3 Cd 0.67852(2) 0.45103(2) 0.90183(2)
O14_2 O 0.8067(2) 0.44016(8) -0.19540(14)
O14_3 O 0.8067(2) 0.44016(8) 0.80460(14)
O29_2 O 0.9426(3) 0.35232(9) 0.87966(15)
O13_2 O 0.9203(2) 0.47065(9) -0.09582(15)
O32_2 O 0.6386(2) 0.36940(9) -0.13129(14)
O28_2 O 1.0179(2) 0.34646(9) 0.77105(15)
N47_2 N 0.7713(3) 0.27831(11) 0.76721(19)
O66 O 0.9287(3) 0.55973(10) 0.96161(18)
H66A H 0.980(5) 0.5516(18) 1.001(2)
H66B H 0.936(6) 0.5394(15) 0.928(2)
C67 C 0.109(3) 0.2632(8) 0.6439(16)
H67A H 0.050915 0.259254 0.682686
H67B H 0.194347 0.248423 0.659251
H67C H 0.066668 0.249530 0.597560
C68 C 0.152(3) 0.3035(14) 0.6296(12)
H68A H 0.100772 0.321221 0.661688
H68B H 0.122895 0.311224 0.577533
H68C H 0.246720 0.310602 0.641728
C1 C 0.454(3) 0.2833(9) 0.3872(16)
H1A H 0.489427 0.252635 0.396458
H1B H 0.476168 0.301945 0.431865
H1C H 0.492639 0.296989 0.345771
C2 C 0.313(3) 0.2799(11) 0.3744(18)
H2A H 0.286680 0.248729 0.384335
H2B H 0.282356 0.287699 0.322630
H2C H 0.274190 0.300863 0.407422
loop_
_geom_bond_atom_site_label_1
_geom_bond_atom_site_label_2
_geom_bond_site_symmetry_1
_geom_bond_site_symmetry_2
Cd1 O32 1_555 1_555
Cd1 O31 1_555 1_555
Cd1 N54 1_555 1_555
Cd1 O14_3 1_555 1_555
Cd1 O29_2 1_555 1_555
Cd1 O28_2 1_555 1_555
Cd1 N47_2 1_555 1_555
Cd2 O17 1_555 1_555
Cd2 O16 1_555 1_555
Cd2 O33 1_555 1_555
Cd2 N41 1_555 1_555
Cd2 O14_2 1_555 1_555
Cd2 O13_2 1_555 1_555
Cd2 O32_2 1_555 1_555
O14 C12 1_555 1_555
O14 Cd1_2 1_555 1_555
O14 Cd2_2 1_555 1_555
O17 C15 1_555 1_555
O29 C27 1_555 1_555
O29 Cd1_3 1_555 1_555
O13 C12 1_555 1_555
O13 Cd2_2 1_555 1_555
O32 C30 1_555 1_555
O32 Cd2_3 1_555 1_555
O16 C15 1_555 1_555
O31 C30 1_555 1_555
O33 H33A 1_555 1_555
O33 H33B 1_555 1_555
O28 C27 1_555 1_555
O28 Cd1_3 1_555 1_555
N41 C42 1_555 1_555
N41 C46 1_555 1_555
O11 N9 1_555 1_555
N54 C55 1_555 1_555
N54 C59 1_555 1_555
O26 N24 1_555 1_555
N40 C44 1_555 1_555
N40 C34 1_555 1_555
N40 C50 1_555 1_555
N53 C38 1_555 1_555
N53 C57 1_555 1_555
N53 C63 1_555 1_555
O25 N24 1_555 1_555
N47 C48 1_555 1_555
N47 C52 1_555 1_555
N47 Cd1_4 1_555 1_555
O10 N9 1_555 1_555
C5 C6 1_555 1_555
C5 C15 1_555 1_555
C5 C4 1_555 1_555
N9 C3 1_555 1_555
C20 C21 1_555 1_555
C20 C19 1_555 1_555
C20 C30 1_555 1_555
C21 H21 1_555 1_555
C21 C22 1_555 1_555
C8 H8 1_555 1_555
C8 C7 1_555 1_555
C8 C3 1_555 1_555
C7 C6 1_555 1_555
C7 C12 1_555 1_555
C6 H6 1_555 1_555
N24 C18 1_555 1_555
C19 H19 1_555 1_555
C19 C18 1_555 1_555
C44 C45 1_555 1_555
C44 C43 1_555 1_555
C39 H39 1_555 1_555
C39 C38 1_555 1_555
C39 C34 1_555 1_555
C38 C37 1_555 1_555
C22 C23 1_555 1_555
C22 C27 1_555 1_555
C3 C4 1_555 1_555
C57 C56 1_555 1_555
C57 C58 1_555 1_555
C34 C35 1_555 1_555
C42 H42 1_555 1_555
C42 C43 1_555 1_555
C63 C62 1_555 1_555
C63 C64 1_555 1_555
C23 H23 1_555 1_555
C23 C18 1_555 1_555
C4 H4 1_555 1_555
C50 C51 1_555 1_555
C50 C49 1_555 1_555
C45 H45 1_555 1_555
C45 C46 1_555 1_555
C55 H55 1_555 1_555
C55 C56 1_555 1_555
C35 H35 1_555 1_555
C35 C36 1_555 1_555
C46 H46 1_555 1_555
C56 H56 1_555 1_555
C51 H51 1_555 1_555
C51 C52 1_555 1_555
N60 C61 1_555 1_555
N60 C65 1_555 1_555
C37 H37 1_555 1_555
C37 C36 1_555 1_555
C43 H43 1_555 1_555
C36 H36 1_555 1_555
C62 H62 1_555 1_555
C62 C61 1_555 1_555
C49 H49 1_555 1_555
C49 C48 1_555 1_555
C58 H58 1_555 1_555
C58 C59 1_555 1_555
C48 H48 1_555 1_555
C52 H52 1_555 1_555
C59 H59 1_555 1_555
C61 H61 1_555 1_555
C64 H64 1_555 1_555
C64 C65 1_555 1_555
C65 H65 1_555 1_555
Cd2_3 O14_3 1_555 1_555
O66 H66A 1_555 1_555
O66 H66B 1_555 1_555
C67 H67A 1_555 1_555
C67 H67B 1_555 1_555
C67 H67C 1_555 1_555
C67 C68 1_555 1_555
C68 H68A 1_555 1_555
C68 H68B 1_555 1_555
C68 H68C 1_555 1_555
C1 H1A 1_555 1_555
C1 H1B 1_555 1_555
C1 H1C 1_555 1_555
C1 C2 1_555 1_555
C2 H2A 1_555 1_555
C2 H2B 1_555 1_555
C2 H2C 1_555 1_555

#END

File: datasets/mof_papers/structures/Wiley_anie202510669/2395064_HUVWAA.cif

#######################################################################
#
#                 Cambridge Crystallographic Data Centre
#                                CCDC 
#
#######################################################################
#
# If this CIF has been generated from an entry in the Cambridge 
# Structural Database, then it will include bibliographic, chemical, 
# crystal, experimental, refinement or atomic coordinate data resulting 
# from the CCDC's data processing and validation procedures.
#
#######################################################################

data_HUVWAA
_audit_creation_date             2025-05-26
_database_code_depnum_ccdc_archive 'CCDC 2395064'
_chemical_formula_moiety         '(C42 H26 Cd2 N8 O12)n,3(C2 H6)'
_chemical_name_systematic        
'catena-[(\m-N^1^,N^1^,N^3^,N^3^-tetrakis(pyridin-4-yl)benzene-1,3-diamine)-bis(\m-5-nitrobenzene-1,3-dicarboxylato)-di-cadmium(ii) tris(ethane)]'
_journal_coden_Cambridge         179
_journal_volume                  64
_journal_year                    2025
_journal_page_first              e202510669
_journal_name_full               Angew.Chem.,Int.Ed.
_journal_paper_doi               10.1002/anie.202510669
loop_
_publ_author_name
'Cheng Chen'
'Ming Li'
'Shuixiang Zou'
'Wei Wei'
'Maochun Hong'
'Mingyan Wu'
_chemical_absolute_configuration unk
_diffrn_ambient_temperature      100
_exptl_crystal_density_diffrn    1.43234
_refine_ls_R_factor_gt           0.1446
_diffrn_radiation_wavelength     1.54184
_refine_ls_goodness_of_fit_ref   1.055
_diffrn_reflns_theta_max         66.599
_refine_ls_wR_factor_ref         0.3507
_refine_ls_shift/su_max          0
_refine_diff_density_max         4.715
_refine_diff_density_min         -3.477
_refine_ls_number_parameters     639
_refine_ls_number_restraints     427
_refine_ls_hydrogen_treatment    constr
_symmetry_cell_setting           monoclinic
_symmetry_space_group_name_H-M   'P 21/c'
_symmetry_Int_Tables_number      14
_space_group_name_Hall           '-P 2ybc'
loop_
_symmetry_equiv_pos_site_id
_symmetry_equiv_pos_as_xyz
1 x,y,z
2 -x,1/2+y,1/2-z
3 -x,-y,-z
4 x,1/2-y,1/2+z
_cell_length_a                   10.1418(2)
_cell_length_b                   29.1343(5)
_cell_length_c                   18.2085(3)
_cell_angle_alpha                90
_cell_angle_beta                 97.701(2)
_cell_angle_gamma                90
_cell_volume                     5331.62
_exptl_crystal_colour            colorless
_exptl_crystal_description       block
_cell_formula_units_Z            4
loop_
_atom_site_label
_atom_site_type_symbol
_atom_site_fract_x
_atom_site_fract_y
_atom_site_fract_z
Cd1 Cd 0.64048(11) 0.54912(4) -0.03472(7)
Cd2 Cd 0.72964(12) 0.64331(4) 0.84439(7)
O1 O 0.4584(12) 0.5433(4) -0.1124(7)
O2 O 0.3669(12) 0.5271(4) -0.0113(6)
O3 O -0.1341(12) 0.5359(4) -0.0352(7)
O4 O -0.2483(12) 0.5592(4) -0.1439(7)
O5 O -0.0163(15) 0.5568(5) -0.3621(8)
O6 O 0.1976(14) 0.5582(5) -0.3501(8)
O7 O 0.9004(11) 0.6496(4) 0.9393(7)
O8 O 0.9751(12) 0.6518(4) 0.8293(7)
O9 O 1.4791(14) 0.6553(5) 0.8328(8)
O10 O 1.5968(11) 0.6325(4) 0.9358(7)
O11 O 1.4134(17) 0.6632(7) 1.1677(9)
O12 O 1.203(2) 0.6782(9) 1.1644(14)
N1 N 0.0918(15) 0.5549(5) -0.3248(8)
N2 N 0.6755(15) 0.5803(5) 0.0794(8)
N3 N 0.7682(17) 0.6371(6) 0.2910(9)
N4 N 0.7308(17) 0.7781(6) 0.3307(9)
N5 N 0.5756(15) 0.5784(5) 0.5030(8)
N6 N 0.1910(18) 0.5500(6) 0.3927(10)
N7 N 0.6769(14) 0.6227(5) 0.7248(8)
N8 N 1.300(2) 0.6659(8) 1.1343(13)
C1 C 0.3574(18) 0.5359(6) -0.0789(10)
C2 C 0.2254(18) 0.5382(6) -0.1252(10)
C3 C 0.2206(17) 0.5438(6) -0.2014(10)
H3 H 0.300061 0.544899 -0.223609
C4 C 0.0960(19) 0.5477(6) -0.2446(10)
C5 C -0.0232(18) 0.5483(6) -0.2127(10)
H5 H -0.106710 0.552197 -0.242599
C6 C -0.0153(18) 0.5429(6) -0.1378(10)
C7 C 0.1088(17) 0.5376(6) -0.0935(9)
H7 H 0.112473 0.533419 -0.041563
C8 C -0.1347(19) 0.5463(7) -0.1005(11)
C9 C 0.769(2) 0.6135(7) 0.0918(11)
H9 H 0.814238 0.623367 0.052201
C10 C 0.8008(19) 0.6335(7) 0.1615(10)
H10 H 0.865070 0.657337 0.169287
C11 C 0.7364(18) 0.6179(6) 0.2187(10)
C12 C 0.6428(18) 0.5834(6) 0.2065(10)
H12 H 0.600175 0.571769 0.245968
C13 C 0.6119(18) 0.5661(6) 0.1347(10)
H13 H 0.543740 0.543724 0.125060
C14 C 0.7565(18) 0.6839(6) 0.3034(10)
C15 C 0.677(2) 0.7128(7) 0.2534(12)
H15 H 0.627894 0.700319 0.209827
C16 C 0.671(2) 0.7581(7) 0.2674(12)
H16 H 0.621671 0.777116 0.231138
C17 C 0.804(2) 0.7506(7) 0.3787(12)
H17 H 0.847628 0.763799 0.423245
C18 C 0.821(2) 0.7042(7) 0.3674(11)
H18 H 0.875239 0.686283 0.403052
C19 C 0.7725(18) 0.6058(6) 0.3525(10)
C20 C 0.8711(16) 0.5737(5) 0.3663(9)
H20 H 0.938479 0.572375 0.334803
C21 C 0.876(2) 0.5428(7) 0.4255(11)
H21 H 0.945398 0.520710 0.433789
C22 C 0.7842(18) 0.5447(6) 0.4689(10)
H22 H 0.788661 0.523623 0.508988
C23 C 0.6760(19) 0.5772(6) 0.4590(10)
C24 C 0.6756(19) 0.6080(6) 0.3985(10)
H24 H 0.607317 0.630396 0.389705
C25 C 0.445(2) 0.5694(7) 0.4698(11)
C26 C 0.4275(19) 0.5380(7) 0.4109(11)
H26 H 0.502231 0.522821 0.395675
C27 C 0.299(2) 0.5290(7) 0.3748(11)
H27 H 0.289140 0.507040 0.335921
C28 C 0.210(2) 0.5807(7) 0.4478(12)
H50 H 0.134064 0.596134 0.461014
C29 C 0.331(2) 0.5913(7) 0.4865(12)
H29 H 0.337554 0.613637 0.524767
C30 C 0.6056(17) 0.5940(6) 0.5770(10)
C31 C 0.7241(18) 0.6181(6) 0.5991(10)
H31 H 0.782480 0.625416 0.564184
C32 C 0.7549(19) 0.6311(6) 0.6733(10)
H32 H 0.836198 0.646875 0.687711
C33 C 0.5618(19) 0.6003(7) 0.7030(11)
H33 H 0.503375 0.594875 0.738720
C34 C 0.525(2) 0.5850(7) 0.6322(11)
H34 H 0.444178 0.568242 0.620350
C35 C 0.9916(18) 0.6517(6) 0.9008(10)
C36 C 1.1320(19) 0.6555(7) 0.9394(11)
C37 C 1.2412(16) 0.6524(6) 0.9022(9)
H37 H 1.228524 0.651526 0.849557
C38 C 1.3693(18) 0.6504(6) 0.9398(10)
C39 C 1.392(2) 0.6541(7) 1.0165(11)
H39 H 1.479689 0.653116 1.043129
C40 C 1.278(2) 0.6593(8) 1.0526(12)
C41 C 1.157(2) 0.6597(7) 1.0175(12)
H41 H 1.084620 0.662977 1.045032
C42 C 1.4904(15) 0.6459(5) 0.8994(8)
Cd1_2 Cd -0.35952(11) 0.54912(4) -0.03472(7)
Cd1_3 Cd 1.64048(11) 0.54912(4) 0.96528(7)
Cd1_4 Cd 0.35952(11) 0.45088(4) 0.03472(7)
Cd2_2 Cd -0.27036(12) 0.64331(4) -0.15561(7)
Cd2_3 Cd 1.72964(12) 0.64331(4) 0.84439(7)
Cd2_4 Cd 0.72964(12) 0.85669(4) 0.34439(7)
O2_2 O 0.6331(12) 0.4729(4) 0.0113(6)
O3_2 O 0.8659(12) 0.5359(4) -0.0352(7)
O4_2 O 0.7517(12) 0.5592(4) -0.1439(7)
O4_3 O 0.7517(12) 0.5592(4) 0.8561(7)
O9_2 O 0.4791(14) 0.6553(5) 0.8328(8)
O10_2 O 0.5968(11) 0.6325(4) -0.0642(7)
O10_3 O 0.5968(11) 0.6325(4) 0.9358(7)
N4_2 N 0.7308(17) 0.7219(6) 0.8307(9)
C43 C 1.102(5) 0.573(2) 1.175(3)
H43A H 1.091756 0.605876 1.180223
H43B H 1.075573 0.556935 1.217908
H43C H 1.045189 0.562308 1.129796
C44 C 1.247(4) 0.5615(17) 1.168(3)
H44A H 1.302708 0.588141 1.183863
H44B H 1.255608 0.554207 1.116313
H44C H 1.275547 0.535154 1.199496
C45 C 1.353(8) 0.717(3) 0.355(5)
H45A H 1.369622 0.740522 0.318446
H45B H 1.380858 0.687191 0.339399
H45C H 1.404856 0.725218 0.403214
C46 C 1.212(8) 0.717(3) 0.363(5)
H46A H 1.197219 0.732681 0.408313
H46B H 1.182202 0.684658 0.365340
H46C H 1.161379 0.731746 0.320017
C47 C 1.613(6) 0.759(2) 1.044(3)
H47A H 1.619916 0.725725 1.055001
H47B H 1.687365 0.774919 1.071995
H47C H 1.615625 0.763192 0.990453
C48 C 1.489(8) 0.776(3) 1.063(5)
H48A H 1.506676 0.794254 1.108606
H48B H 1.431186 0.750134 1.071226
H48C H 1.444146 0.795484 1.023136
C50 C 1.161(9) 0.683(3) 0.665(5)
H50A H 1.138777 0.706217 0.700157
H50B H 1.256456 0.684640 0.660841
H50C H 1.140070 0.652392 0.682737
C49 C 1.091(9) 0.691(3) 0.599(5)
H49A H 1.145337 0.707623 0.567411
H49B H 1.011136 0.708371 0.604684
H49C H 1.064434 0.661083 0.574984
loop_
_geom_bond_atom_site_label_1
_geom_bond_atom_site_label_2
_geom_bond_site_symmetry_1
_geom_bond_site_symmetry_2
Cd1 O1 1_555 1_555
Cd1 N2 1_555 1_555
Cd1 O2_2 1_555 1_555
Cd1 O3_2 1_555 1_555
Cd1 O4_2 1_555 1_555
Cd1 O10_2 1_555 1_555
Cd2 O7 1_555 1_555
Cd2 O8 1_555 1_555
Cd2 N7 1_555 1_555
Cd2 O4_3 1_555 1_555
Cd2 O9_2 1_555 1_555
Cd2 O10_3 1_555 1_555
Cd2 N4_2 1_555 1_555
O1 C1 1_555 1_555
O2 C1 1_555 1_555
O2 Cd1_4 1_555 1_555
O3 C8 1_555 1_555
O3 Cd1_2 1_555 1_555
O4 C8 1_555 1_555
O4 Cd1_2 1_555 1_555
O4 Cd2_2 1_555 1_555
O5 N1 1_555 1_555
O6 N1 1_555 1_555
O7 C35 1_555 1_555
O8 C35 1_555 1_555
O9 C42 1_555 1_555
O9 Cd2_3 1_555 1_555
O10 C42 1_555 1_555
O10 Cd1_3 1_555 1_555
O10 Cd2_3 1_555 1_555
O11 N8 1_555 1_555
O12 N8 1_555 1_555
N1 C4 1_555 1_555
N2 C9 1_555 1_555
N2 C13 1_555 1_555
N3 C11 1_555 1_555
N3 C14 1_555 1_555
N3 C19 1_555 1_555
N4 C16 1_555 1_555
N4 C17 1_555 1_555
N4 Cd2_4 1_555 1_555
N5 C23 1_555 1_555
N5 C25 1_555 1_555
N5 C30 1_555 1_555
N6 C27 1_555 1_555
N6 C28 1_555 1_555
N7 C32 1_555 1_555
N7 C33 1_555 1_555
N8 C40 1_555 1_555
C1 C2 1_555 1_555
C2 C3 1_555 1_555
C2 C7 1_555 1_555
C3 H3 1_555 1_555
C3 C4 1_555 1_555
C4 C5 1_555 1_555
C5 H5 1_555 1_555
C5 C6 1_555 1_555
C6 C7 1_555 1_555
C6 C8 1_555 1_555
C7 H7 1_555 1_555
C9 H9 1_555 1_555
C9 C10 1_555 1_555
C10 H10 1_555 1_555
C10 C11 1_555 1_555
C11 C12 1_555 1_555
C12 H12 1_555 1_555
C12 C13 1_555 1_555
C13 H13 1_555 1_555
C14 C15 1_555 1_555
C14 C18 1_555 1_555
C15 H15 1_555 1_555
C15 C16 1_555 1_555
C16 H16 1_555 1_555
C17 H17 1_555 1_555
C17 C18 1_555 1_555
C18 H18 1_555 1_555
C19 C20 1_555 1_555
C19 C24 1_555 1_555
C20 H20 1_555 1_555
C20 C21 1_555 1_555
C21 H21 1_555 1_555
C21 C22 1_555 1_555
C22 H22 1_555 1_555
C22 C23 1_555 1_555
C23 C24 1_555 1_555
C24 H24 1_555 1_555
C25 C26 1_555 1_555
C25 C29 1_555 1_555
C26 H26 1_555 1_555
C26 C27 1_555 1_555
C27 H27 1_555 1_555
C28 H50 1_555 1_555
C28 C29 1_555 1_555
C29 H29 1_555 1_555
C30 C31 1_555 1_555
C30 C34 1_555 1_555
C31 H31 1_555 1_555
C31 C32 1_555 1_555
C32 H32 1_555 1_555
C33 H33 1_555 1_555
C33 C34 1_555 1_555
C34 H34 1_555 1_555
C35 C36 1_555 1_555
C36 C37 1_555 1_555
C36 C41 1_555 1_555
C37 H37 1_555 1_555
C37 C38 1_555 1_555
C38 C39 1_555 1_555
C38 C42 1_555 1_555
C39 H39 1_555 1_555
C39 C40 1_555 1_555
C40 C41 1_555 1_555
C41 H41 1_555 1_555
C43 H43A 1_555 1_555
C43 H43B 1_555 1_555
C43 H43C 1_555 1_555
C43 C44 1_555 1_555
C44 H44A 1_555 1_555
C44 H44B 1_555 1_555
C44 H44C 1_555 1_555
C45 H45A 1_555 1_555
C45 H45B 1_555 1_555
C45 H45C 1_555 1_555
C45 C46 1_555 1_555
C46 H46A 1_555 1_555
C46 H46B 1_555 1_555
C46 H46C 1_555 1_555
C47 H47A 1_555 1_555
C47 H47B 1_555 1_555
C47 H47C 1_555 1_555
C47 C48 1_555 1_555
C48 H48A 1_555 1_555
C48 H48B 1_555 1_555
C48 H48C 1_555 1_555
C50 H50A 1_555 1_555
C50 H50B 1_555 1_555
C50 H50C 1_555 1_555
C50 C49 1_555 1_555
C49 H49A 1_555 1_555
C49 H49B 1_555 1_555
C49 H49C 1_555 1_555

#END

File: datasets/mof_papers/structures/Wiley_anie202510669/2395065_HUVWEE.cif

#######################################################################
#
#                 Cambridge Crystallographic Data Centre
#                                CCDC 
#
#######################################################################
#
# If this CIF has been generated from an entry in the Cambridge 
# Structural Database, then it will include bibliographic, chemical, 
# crystal, experimental, refinement or atomic coordinate data resulting 
# from the CCDC's data processing and validation procedures.
#
#######################################################################

data_HUVWEE
_audit_creation_date             2025-05-26
_database_code_depnum_ccdc_archive 'CCDC 2395065'
_chemical_formula_moiety         '(C42 H28 Cd2 N8 O13)n,C3 H8,H2 O1'
_chemical_name_systematic        
'catena-[(\m-N^1^,N^1^,N^3^,N^3^-tetrakis(pyridin-4-yl)benzene-1,3-diamine)-bis(\m-5-nitrobenzene-1,3-dicarboxylato)-di-cadmium(ii) propane monohydrate unknown solvate]'
_journal_coden_Cambridge         179
_journal_volume                  64
_journal_year                    2025
_journal_page_first              e202510669
_journal_name_full               Angew.Chem.,Int.Ed.
_journal_paper_doi               10.1002/anie.202510669
loop_
_publ_author_name
'Cheng Chen'
'Ming Li'
'Shuixiang Zou'
'Wei Wei'
'Maochun Hong'
'Mingyan Wu'
_chemical_absolute_configuration unk
_diffrn_ambient_temperature      100
_exptl_crystal_density_diffrn    1.41038
_refine_ls_R_factor_gt           0.045
_diffrn_radiation_wavelength     1.54184
_refine_ls_goodness_of_fit_ref   0.993
_diffrn_reflns_theta_max         75.936
_refine_ls_wR_factor_ref         0.1266
_refine_ls_shift/su_max          0.003
_refine_diff_density_max         1.107
_refine_diff_density_min         -1.139
_refine_ls_number_parameters     623
_refine_ls_number_restraints     6
_refine_ls_hydrogen_treatment    mixed
_symmetry_cell_setting           monoclinic
_symmetry_space_group_name_H-M   'P 21/c'
_symmetry_Int_Tables_number      14
_space_group_name_Hall           '-P 2ybc'
loop_
_symmetry_equiv_pos_site_id
_symmetry_equiv_pos_as_xyz
1 x,y,z
2 -x,1/2+y,1/2-z
3 -x,-y,-z
4 x,1/2-y,1/2+z
_cell_length_a                   10.1445(2)
_cell_length_b                   29.3471(5)
_cell_length_c                   18.1703(3)
_cell_angle_alpha                90
_cell_angle_beta                 97.175(2)
_cell_angle_gamma                90
_cell_volume                     5367.15
_exptl_crystal_colour            colorless
_exptl_crystal_description       block
_cell_formula_units_Z            4
loop_
_atom_site_label
_atom_site_type_symbol
_atom_site_fract_x
_atom_site_fract_y
_atom_site_fract_z
Cd1 Cd 0.77667(2) 0.64371(2) 0.78307(2)
Cd2 Cd 0.67863(2) 0.54874(2) -0.09807(2)
O14 O 0.4285(3) 0.54150(9) -0.08101(14)
O29 O 0.6386(3) 0.63084(9) 0.86996(14)
O32 O -0.0560(3) 0.64787(10) 0.87908(16)
O17 O -0.1919(3) 0.55936(9) -0.19537(13)
O16 O -0.0796(3) 0.52985(10) -0.09585(14)
O13 O 0.5102(3) 0.53861(10) -0.18833(14)
O31 O 0.0199(3) 0.65345(10) 0.77053(15)
O28 O 0.5194(3) 0.65772(11) 0.76900(16)
O33 O 0.6754(3) 0.47475(10) -0.05267(15)
H33A H 0.750(3) 0.4596(13) -0.050(3)
H33B H 0.647(5) 0.4709(13) -0.0099(17)
O11 O 0.0212(3) 0.56035(12) -0.42507(15)
N41 N 0.7239(3) 0.58087(11) 0.01422(15)
N53 N 0.6210(3) 0.57990(12) 0.44433(17)
N40 N 0.7982(4) 0.63843(11) 0.22607(17)
O26 O 0.4583(3) 0.65180(14) 1.10572(18)
N60 N 0.7269(3) 0.62119(11) 0.66485(16)
N47 N 0.7736(4) 0.77851(12) 0.26651(18)
O10 O 0.2342(3) 0.56599(16) -0.41627(17)
N9 N 0.1305(4) 0.56090(13) -0.38910(17)
O25 O 0.2471(4) 0.65420(17) 1.10785(19)
C12 C 0.4136(4) 0.54008(13) -0.1506(2)
C21 C 0.2866(4) 0.65336(13) 0.8410(2)
H21 H 0.273473 0.655201 0.788429
N24 N 0.3447(4) 0.65268(14) 1.0752(2)
C22 C 0.4149(4) 0.65031(12) 0.8779(2)
C38 C 0.7236(4) 0.58007(13) 0.39664(18)
C6 C 0.1615(4) 0.53895(12) -0.1583(2)
H6 H 0.168735 0.533455 -0.106404
C7 C 0.2761(4) 0.54193(12) -0.1937(2)
C4 C 0.0250(4) 0.55126(13) -0.2756(2)
H4 H -0.059745 0.554469 -0.303918
C37 C 0.8320(4) 0.55125(13) 0.4111(2)
H37 H 0.840069 0.531974 0.453435
C44 C 0.7725(4) 0.61941(13) 0.1549(2)
C50 C 0.7906(4) 0.68522(14) 0.2381(2)
C27 C 0.5305(4) 0.64644(13) 0.8350(2)
C45 C 0.8237(4) 0.63931(14) 0.0947(2)
H45 H 0.874773 0.666487 0.100973
C5 C 0.0376(4) 0.54403(12) -0.1990(2)
C34 C 0.8108(4) 0.60813(13) 0.28894(19)
C39 C 0.7112(4) 0.60904(13) 0.33595(19)
H39 H 0.637203 0.628974 0.326444
C42 C 0.6754(4) 0.56224(13) 0.0723(2)
H42 H 0.623010 0.535452 0.064429
C62 C 0.7617(4) 0.62248(14) 0.53708(19)
H62 H 0.812112 0.633514 0.500131
C57 C 0.4926(4) 0.56660(16) 0.4134(2)
C46 C 0.7991(4) 0.61885(13) 0.0261(2)
H46 H 0.836275 0.631948 -0.014491
C23 C 0.4345(4) 0.64971(13) 0.9557(2)
H23 H 0.521333 0.647897 0.982018
C63 C 0.6538(4) 0.59363(13) 0.5178(2)
C30 C 0.0385(4) 0.65188(12) 0.8404(2)
C35 C 0.9174(4) 0.57902(14) 0.3018(2)
H35 H 0.983038 0.578303 0.268835
C49 C 0.7083(4) 0.71359(14) 0.1910(2)
H49 H 0.656861 0.701731 0.148031
C15 C -0.0861(4) 0.54428(12) -0.1611(2)
C61 C 0.7948(4) 0.63485(14) 0.6101(2)
H61 H 0.869664 0.654075 0.622394
C8 C 0.2660(4) 0.54962(12) -0.2692(2)
H8 H 0.343215 0.552140 -0.293615
C20 C 0.1770(4) 0.65373(12) 0.8802(2)
C3 C 0.1400(4) 0.55357(13) -0.3084(2)
C43 C 0.6976(4) 0.57988(14) 0.1431(2)
H43 H 0.662246 0.565286 0.183061
C48 C 0.7034(4) 0.75929(15) 0.2084(2)
H48 H 0.645766 0.778233 0.176428
C18 C 0.3243(4) 0.65183(15) 0.9930(2)
C19 C 0.1952(4) 0.65317(14) 0.9574(2)
H19 H 0.121470 0.653678 0.984825
C36 C 0.9284(4) 0.55074(14) 0.3634(2)
H36 H 1.002452 0.530873 0.372989
C56 C 0.4770(4) 0.53687(15) 0.3529(2)
H56 H 0.552411 0.524960 0.333292
C52 C 0.8520(5) 0.75135(14) 0.3124(2)
H52 H 0.902781 0.764469 0.354571
C51 C 0.8621(5) 0.70471(14) 0.3006(2)
H51 H 0.917144 0.686358 0.334831
N54 N 0.2390(4) 0.5403(2) 0.3463(3)
C64 C 0.5836(5) 0.57900(17) 0.5744(2)
H64 H 0.509542 0.559210 0.563870
C65 C 0.6230(5) 0.59366(17) 0.6463(2)
H65 H 0.573669 0.583612 0.684423
C55 C 0.3507(5) 0.52508(19) 0.3219(3)
H55 H 0.342014 0.504896 0.280749
C58 C 0.3789(5) 0.5834(2) 0.4379(3)
H58 H 0.384442 0.604757 0.477570
C59 C 0.2566(6) 0.5688(3) 0.4038(3)
H59 H 0.179563 0.579825 0.422842
Cd1_2 Cd -0.22333(2) 0.64371(2) -0.21693(2)
Cd1_3 Cd -0.22333(2) 0.64371(2) 0.78307(2)
Cd1_4 Cd 0.77667(2) 0.85629(2) 0.28307(2)
Cd2_2 Cd -0.32137(2) 0.54874(2) -0.09807(2)
Cd2_3 Cd 0.67863(2) 0.54874(2) 0.90193(2)
O29_2 O 0.6386(3) 0.63084(9) -0.13004(14)
O32_2 O 0.9440(3) 0.64787(10) 0.87908(16)
O17_2 O 0.8081(3) 0.55936(9) -0.19537(13)
O17_3 O 0.8081(3) 0.55936(9) 0.80463(13)
O16_2 O 0.9204(3) 0.52985(10) -0.09585(14)
O31_2 O 1.0199(3) 0.65345(10) 0.77053(15)
N47_2 N 0.7736(4) 0.72149(12) 0.76651(18)
O2 O 0.9279(3) 0.44016(13) -0.0384(2)
H2WA H 0.982(8) 0.445(2) 0.005(5)
H2WB H 0.947(8) 0.463(3) -0.067(5)
C1 C 0.545(3) 0.7226(11) 0.4586(16)
H1A H 0.565837 0.691296 0.476797
H1B H 0.476492 0.734603 0.487840
C2 C 0.663(3) 0.7496(9) 0.4782(15)
H2A H 0.649728 0.780216 0.457102
H2B H 0.738660 0.735109 0.458534
H2C H 0.682051 0.751791 0.532354
C9 C 0.482(2) 0.7184(8) 0.3820(13)
H9A H 0.531748 0.736713 0.349570
H9B H 0.390488 0.729410 0.378388
H9C H 0.482725 0.686427 0.366729
loop_
_geom_bond_atom_site_label_1
_geom_bond_atom_site_label_2
_geom_bond_site_symmetry_1
_geom_bond_site_symmetry_2
Cd1 O29 1_555 1_555
Cd1 O28 1_555 1_555
Cd1 N60 1_555 1_555
Cd1 O32_2 1_555 1_555
Cd1 O17_3 1_555 1_555
Cd1 O31_2 1_555 1_555
Cd1 N47_2 1_555 1_555
Cd2 O14 1_555 1_555
Cd2 O13 1_555 1_555
Cd2 O33 1_555 1_555
Cd2 N41 1_555 1_555
Cd2 O29_2 1_555 1_555
Cd2 O17_2 1_555 1_555
Cd2 O16_2 1_555 1_555
O14 C12 1_555 1_555
O29 C27 1_555 1_555
O29 Cd2_3 1_555 1_555
O32 C30 1_555 1_555
O32 Cd1_3 1_555 1_555
O17 C15 1_555 1_555
O17 Cd1_2 1_555 1_555
O17 Cd2_2 1_555 1_555
O16 C15 1_555 1_555
O16 Cd2_2 1_555 1_555
O13 C12 1_555 1_555
O31 C30 1_555 1_555
O31 Cd1_3 1_555 1_555
O28 C27 1_555 1_555
O33 H33A 1_555 1_555
O33 H33B 1_555 1_555
O11 N9 1_555 1_555
N41 C42 1_555 1_555
N41 C46 1_555 1_555
N53 C38 1_555 1_555
N53 C57 1_555 1_555
N53 C63 1_555 1_555
N40 C44 1_555 1_555
N40 C50 1_555 1_555
N40 C34 1_555 1_555
O26 N24 1_555 1_555
N60 C61 1_555 1_555
N60 C65 1_555 1_555
N47 C48 1_555 1_555
N47 C52 1_555 1_555
N47 Cd1_4 1_555 1_555
O10 N9 1_555 1_555
N9 C3 1_555 1_555
O25 N24 1_555 1_555
C12 C7 1_555 1_555
C21 H21 1_555 1_555
C21 C22 1_555 1_555
C21 C20 1_555 1_555
N24 C18 1_555 1_555
C22 C27 1_555 1_555
C22 C23 1_555 1_555
C38 C37 1_555 1_555
C38 C39 1_555 1_555
C6 H6 1_555 1_555
C6 C7 1_555 1_555
C6 C5 1_555 1_555
C7 C8 1_555 1_555
C4 H4 1_555 1_555
C4 C5 1_555 1_555
C4 C3 1_555 1_555
C37 H37 1_555 1_555
C37 C36 1_555 1_555
C44 C45 1_555 1_555
C44 C43 1_555 1_555
C50 C49 1_555 1_555
C50 C51 1_555 1_555
C45 H45 1_555 1_555
C45 C46 1_555 1_555
C5 C15 1_555 1_555
C34 C39 1_555 1_555
C34 C35 1_555 1_555
C39 H39 1_555 1_555
C42 H42 1_555 1_555
C42 C43 1_555 1_555
C62 H62 1_555 1_555
C62 C63 1_555 1_555
C62 C61 1_555 1_555
C57 C56 1_555 1_555
C57 C58 1_555 1_555
C46 H46 1_555 1_555
C23 H23 1_555 1_555
C23 C18 1_555 1_555
C63 C64 1_555 1_555
C30 C20 1_555 1_555
C35 H35 1_555 1_555
C35 C36 1_555 1_555
C49 H49 1_555 1_555
C49 C48 1_555 1_555
C61 H61 1_555 1_555
C8 H8 1_555 1_555
C8 C3 1_555 1_555
C20 C19 1_555 1_555
C43 H43 1_555 1_555
C48 H48 1_555 1_555
C18 C19 1_555 1_555
C19 H19 1_555 1_555
C36 H36 1_555 1_555
C56 H56 1_555 1_555
C56 C55 1_555 1_555
C52 H52 1_555 1_555
C52 C51 1_555 1_555
C51 H51 1_555 1_555
N54 C55 1_555 1_555
N54 C59 1_555 1_555
C64 H64 1_555 1_555
C64 C65 1_555 1_555
C65 H65 1_555 1_555
C55 H55 1_555 1_555
C58 H58 1_555 1_555
C58 C59 1_555 1_555
C59 H59 1_555 1_555
Cd2_3 O17_3 1_555 1_555
O2 H2WA 1_555 1_555
O2 H2WB 1_555 1_555
C1 H1A 1_555 1_555
C1 H1B 1_555 1_555
C1 C2 1_555 1_555
C1 C9 1_555 1_555
C2 H2A 1_555 1_555
C2 H2B 1_555 1_555
C2 H2C 1_555 1_555
C9 H9A 1_555 1_555
C9 H9B 1_555 1_555
C9 H9C 1_555 1_555

#END

File: datasets/mof_papers/structures/Wiley_anie202510669/2395066_HUVWII.cif

#######################################################################
#
#                 Cambridge Crystallographic Data Centre
#                                CCDC 
#
#######################################################################
#
# If this CIF has been generated from an entry in the Cambridge 
# Structural Database, then it will include bibliographic, chemical, 
# crystal, experimental, refinement or atomic coordinate data resulting 
# from the CCDC's data processing and validation procedures.
#
#######################################################################

data_HUVWII
_audit_creation_date             2025-05-26
_database_code_depnum_ccdc_archive 'CCDC 2395066'
_chemical_formula_moiety         '(C42 H26 Cd2 N8 O12)n,C3 H8'
_chemical_name_systematic        
'catena-[(\m-N^1^,N^1^,N^3^,N^3^-tetrakis(pyridin-4-yl)benzene-1,3-diamine)-bis(\m-5-nitrobenzene-1,3-dicarboxylato)-di-cadmium(ii) propane unknown solvate]'
_journal_coden_Cambridge         179
_journal_volume                  64
_journal_year                    2025
_journal_page_first              e202510669
_journal_name_full               Angew.Chem.,Int.Ed.
_journal_paper_doi               10.1002/anie.202510669
loop_
_publ_author_name
'Cheng Chen'
'Ming Li'
'Shuixiang Zou'
'Wei Wei'
'Maochun Hong'
'Mingyan Wu'
_chemical_absolute_configuration unk
_diffrn_ambient_temperature      100
_exptl_crystal_density_diffrn    1.38987
_refine_ls_R_factor_gt           0.0766
_diffrn_radiation_wavelength     1.54184
_refine_ls_goodness_of_fit_ref   1.142
_diffrn_reflns_theta_max         66.601
_refine_ls_wR_factor_ref         0.1969
_refine_ls_shift/su_max          0.001
_refine_diff_density_max         2.458
_refine_diff_density_min         -1.82
_refine_ls_number_parameters     606
_refine_ls_number_restraints     34
_refine_ls_hydrogen_treatment    constr
_symmetry_cell_setting           monoclinic
_symmetry_space_group_name_H-M   'P 21/c'
_symmetry_Int_Tables_number      14
_space_group_name_Hall           '-P 2ybc'
loop_
_symmetry_equiv_pos_site_id
_symmetry_equiv_pos_as_xyz
1 x,y,z
2 -x,1/2+y,1/2-z
3 -x,-y,-z
4 x,1/2-y,1/2+z
_cell_length_a                   10.14170(10)
_cell_length_b                   28.8795(4)
_cell_length_c                   18.1701(2)
_cell_angle_alpha                90
_cell_angle_beta                 97.6710(10)
_cell_angle_gamma                90
_cell_volume                     5274.16
_exptl_crystal_colour            colorless
_exptl_crystal_description       block
_cell_formula_units_Z            4
loop_
_atom_site_label
_atom_site_type_symbol
_atom_site_fract_x
_atom_site_fract_y
_atom_site_fract_z
Cd1 Cd 0.64111(6) 0.54840(2) -0.03736(3)
Cd2 Cd 0.72923(6) 0.64367(2) 0.84210(3)
O1 O 0.3666(6) 0.5272(2) -0.0115(3)
O2 O 0.4586(6) 0.5424(2) -0.1152(4)
O3 O -0.1374(6) 0.5336(2) -0.0412(3)
O4 O -0.2497(6) 0.5584(2) -0.1469(3)
O5 O -0.0116(6) 0.5605(3) -0.3661(3)
O6 O 0.2056(7) 0.5603(3) -0.3529(4)
O7 O 0.8995(6) 0.6484(2) 0.9361(4)
O8 O 0.9771(6) 0.6517(2) 0.8280(3)
O9 O 1.4802(6) 0.6572(2) 0.8317(3)
O10 O 1.5972(5) 0.6321(2) 0.9343(3)
O11 O 1.1977(7) 0.6498(4) 1.1660(4)
O12 O 1.4095(7) 0.6549(3) 1.1681(4)
N1 N 0.6795(7) 0.5790(2) 0.0772(4)
N2 N 0.7774(8) 0.6348(3) 0.2900(4)
N3 N 0.7360(8) 0.7769(3) 0.3272(4)
N4 N 0.5760(7) 0.5784(3) 0.5019(4)
N5 N 0.6753(7) 0.6242(3) 0.7216(4)
N6 N 0.1941(8) 0.5490(3) 0.3890(5)
N7 N 0.0960(7) 0.5574(3) -0.3282(4)
N8 N 1.2945(8) 0.6518(3) 1.1355(5)
C1 C 0.6123(9) 0.5668(3) 0.1326(5)
H1 H 0.539425 0.546020 0.122473
C2 C 0.6450(9) 0.5834(3) 0.2049(5)
H2 H 0.599421 0.572638 0.244012
C3 C 0.7449(9) 0.6157(3) 0.2180(5)
C4 C 0.8131(10) 0.6298(3) 0.1605(5)
H4 H 0.880773 0.652735 0.168521
C5 C 0.7806(9) 0.6100(3) 0.0919(5)
H5 H 0.830572 0.618231 0.053189
C6 C 0.8125(10) 0.7500(3) 0.3760(5)
H6 H 0.858085 0.763899 0.419487
C7 C 0.8275(10) 0.7033(3) 0.3659(5)
H7 H 0.880855 0.685334 0.402289
C8 C 0.7629(8) 0.6823(3) 0.3009(5)
C9 C 0.6850(9) 0.7102(3) 0.2511(5)
H9 H 0.640167 0.697587 0.206365
C10 C 0.6727(9) 0.7566(3) 0.2668(5)
H10 H 0.615959 0.775013 0.232730
C11 C 0.6793(9) 0.5760(3) 0.4560(4)
C12 C 0.6795(8) 0.6066(3) 0.3980(5)
H12 H 0.612612 0.629736 0.389498
C13 C 0.7779(8) 0.6036(3) 0.3517(4)
C14 C 0.8748(9) 0.5708(3) 0.3664(5)
H14 H 0.942683 0.569018 0.335228
C15 C 0.8780(9) 0.5405(3) 0.4242(5)
H15 H 0.946423 0.517894 0.432399
C16 C 0.7832(9) 0.5428(3) 0.4695(4)
H16 H 0.785875 0.522285 0.510499
C17 C 0.2109(9) 0.5790(4) 0.4445(6)
H17 H 0.133886 0.593782 0.457835
C18 C 0.3313(10) 0.5903(4) 0.4843(6)
H18 H 0.336502 0.612636 0.522944
C19 C 0.4456(9) 0.5685(3) 0.4670(5)
C20 C 0.4304(9) 0.5370(3) 0.4076(5)
H20 H 0.505524 0.521930 0.392341
C21 C 0.3041(10) 0.5285(3) 0.3717(5)
H21 H 0.294662 0.506672 0.332210
C22 C 0.5603(8) 0.6012(3) 0.7006(5)
H22 H 0.502584 0.595510 0.736718
C23 C 0.5229(9) 0.5854(3) 0.6285(5)
H23 H 0.441583 0.569134 0.615960
C24 C 0.6061(9) 0.5938(3) 0.5749(5)
C25 C 0.7235(8) 0.6181(3) 0.5973(5)
H25 H 0.782776 0.624827 0.562393
C26 C 0.7535(8) 0.6322(3) 0.6700(5)
H26 H 0.834364 0.648492 0.683960
C27 C 0.9938(9) 0.6512(3) 0.8969(5)
C28 C 1.1336(9) 0.6528(3) 0.9382(5)
C29 C 1.2443(8) 0.6519(3) 0.9010(5)
H29 H 1.232939 0.653076 0.848265
C30 C 1.3707(8) 0.6495(3) 0.9397(5)
C31 C 1.3909(9) 0.6491(3) 1.0173(5)
H31 H 1.477525 0.647243 1.044506
C32 C 1.2776(10) 0.6516(3) 1.0527(5)
C33 C 1.1527(9) 0.6527(3) 1.0154(5)
H33 H 1.078240 0.653388 1.042010
C34 C 1.4891(8) 0.6456(3) 0.8978(5)
C35 C 0.3588(8) 0.5352(3) -0.0804(5)
C36 C 0.2247(8) 0.5374(3) -0.1288(5)
C37 C 0.1077(9) 0.5358(3) -0.0976(5)
H37 H 0.110928 0.530963 -0.045657
C38 C -0.0158(8) 0.5414(3) -0.1418(5)
C39 C -0.0203(9) 0.5482(3) -0.2163(5)
H39 H -0.103278 0.552457 -0.246656
C40 C 0.0974(8) 0.5488(3) -0.2475(5)
C41 C 0.2215(8) 0.5441(3) -0.2051(5)
H41 H 0.301085 0.545489 -0.227205
C42 C -0.1390(9) 0.5448(3) -0.1071(5)
Cd1_2 Cd -0.35889(6) 0.54840(2) -0.03736(3)
Cd1_3 Cd 1.64111(6) 0.54840(2) 0.96264(3)
Cd1_4 Cd 0.35889(6) 0.45160(2) 0.03736(3)
Cd2_2 Cd -0.27077(6) 0.64367(2) -0.15790(3)
Cd2_3 Cd 1.72923(6) 0.64367(2) 0.84210(3)
Cd2_4 Cd 0.72923(6) 0.85633(2) 0.34210(3)
O1_2 O 0.6334(6) 0.4728(2) 0.0115(3)
O3_2 O 0.8626(6) 0.5336(2) -0.0412(3)
O4_2 O 0.7503(6) 0.5584(2) -0.1469(3)
O4_3 O 0.7503(6) 0.5584(2) 0.8531(3)
O9_2 O 0.4802(6) 0.6572(2) 0.8317(3)
O10_2 O 0.5972(5) 0.6321(2) -0.0657(3)
O10_3 O 0.5972(5) 0.6321(2) 0.9343(3)
N3_2 N 0.7360(8) 0.7231(3) 0.8272(4)
C47 C 0.626(5) 0.7508(19) 0.542(3)
H47A H 0.684060 0.745707 0.503902
H47B H 0.672889 0.741287 0.590646
H47C H 0.603182 0.783678 0.543849
C46 C 0.434(5) 0.7191(16) 0.435(3)
H46A H 0.461616 0.747120 0.410991
H46B H 0.336406 0.717632 0.429294
H46C H 0.468535 0.691760 0.412225
C45 C 0.492(5) 0.720(2) 0.523(3)
H45A H 0.422343 0.733293 0.550848
H45B H 0.509833 0.688290 0.540643
loop_
_geom_bond_atom_site_label_1
_geom_bond_atom_site_label_2
_geom_bond_site_symmetry_1
_geom_bond_site_symmetry_2
Cd1 O2 1_555 1_555
Cd1 N1 1_555 1_555
Cd1 O1_2 1_555 1_555
Cd1 O3_2 1_555 1_555
Cd1 O4_2 1_555 1_555
Cd1 O10_2 1_555 1_555
Cd2 O7 1_555 1_555
Cd2 O8 1_555 1_555
Cd2 N5 1_555 1_555
Cd2 O4_3 1_555 1_555
Cd2 O9_2 1_555 1_555
Cd2 O10_3 1_555 1_555
Cd2 N3_2 1_555 1_555
O1 C35 1_555 1_555
O1 Cd1_4 1_555 1_555
O2 C35 1_555 1_555
O3 C42 1_555 1_555
O3 Cd1_2 1_555 1_555
O4 C42 1_555 1_555
O4 Cd1_2 1_555 1_555
O4 Cd2_2 1_555 1_555
O5 N7 1_555 1_555
O6 N7 1_555 1_555
O7 C27 1_555 1_555
O8 C27 1_555 1_555
O9 C34 1_555 1_555
O9 Cd2_3 1_555 1_555
O10 C34 1_555 1_555
O10 Cd1_3 1_555 1_555
O10 Cd2_3 1_555 1_555
O11 N8 1_555 1_555
O12 N8 1_555 1_555
N1 C1 1_555 1_555
N1 C5 1_555 1_555
N2 C3 1_555 1_555
N2 C8 1_555 1_555
N2 C13 1_555 1_555
N3 C6 1_555 1_555
N3 C10 1_555 1_555
N3 Cd2_4 1_555 1_555
N4 C11 1_555 1_555
N4 C19 1_555 1_555
N4 C24 1_555 1_555
N5 C22 1_555 1_555
N5 C26 1_555 1_555
N6 C17 1_555 1_555
N6 C21 1_555 1_555
N7 C40 1_555 1_555
N8 C32 1_555 1_555
C1 H1 1_555 1_555
C1 C2 1_555 1_555
C2 H2 1_555 1_555
C2 C3 1_555 1_555
C3 C4 1_555 1_555
C4 H4 1_555 1_555
C4 C5 1_555 1_555
C5 H5 1_555 1_555
C6 H6 1_555 1_555
C6 C7 1_555 1_555
C7 H7 1_555 1_555
C7 C8 1_555 1_555
C8 C9 1_555 1_555
C9 H9 1_555 1_555
C9 C10 1_555 1_555
C10 H10 1_555 1_555
C11 C12 1_555 1_555
C11 C16 1_555 1_555
C12 H12 1_555 1_555
C12 C13 1_555 1_555
C13 C14 1_555 1_555
C14 H14 1_555 1_555
C14 C15 1_555 1_555
C15 H15 1_555 1_555
C15 C16 1_555 1_555
C16 H16 1_555 1_555
C17 H17 1_555 1_555
C17 C18 1_555 1_555
C18 H18 1_555 1_555
C18 C19 1_555 1_555
C19 C20 1_555 1_555
C20 H20 1_555 1_555
C20 C21 1_555 1_555
C21 H21 1_555 1_555
C22 H22 1_555 1_555
C22 C23 1_555 1_555
C23 H23 1_555 1_555
C23 C24 1_555 1_555
C24 C25 1_555 1_555
C25 H25 1_555 1_555
C25 C26 1_555 1_555
C26 H26 1_555 1_555
C27 C28 1_555 1_555
C28 C29 1_555 1_555
C28 C33 1_555 1_555
C29 H29 1_555 1_555
C29 C30 1_555 1_555
C30 C31 1_555 1_555
C30 C34 1_555 1_555
C31 H31 1_555 1_555
C31 C32 1_555 1_555
C32 C33 1_555 1_555
C33 H33 1_555 1_555
C35 C36 1_555 1_555
C36 C37 1_555 1_555
C36 C41 1_555 1_555
C37 H37 1_555 1_555
C37 C38 1_555 1_555
C38 C39 1_555 1_555
C38 C42 1_555 1_555
C39 H39 1_555 1_555
C39 C40 1_555 1_555
C40 C41 1_555 1_555
C41 H41 1_555 1_555
C47 H47A 1_555 1_555
C47 H47B 1_555 1_555
C47 H47C 1_555 1_555
C47 C45 1_555 1_555
C46 H46A 1_555 1_555
C46 H46B 1_555 1_555
C46 H46C 1_555 1_555
C46 C45 1_555 1_555
C45 H45A 1_555 1_555
C45 H45B 1_555 1_555

#END

File: datasets/mof_papers/structures/Wiley_anie202510669/2395067_HUVWOO.cif

#######################################################################
#
#                 Cambridge Crystallographic Data Centre
#                                CCDC 
#
#######################################################################
#
# If this CIF has been generated from an entry in the Cambridge 
# Structural Database, then it will include bibliographic, chemical, 
# crystal, experimental, refinement or atomic coordinate data resulting 
# from the CCDC's data processing and validation procedures.
#
#######################################################################

data_HUVWOO
_audit_creation_date             2025-05-26
_database_code_depnum_ccdc_archive 'CCDC 2395067'
_chemical_name_common            FJI-W101
_chemical_formula_moiety         '(C45 H33 Cd2 N9 O13)n'
_chemical_name_systematic        
'catena-[(\m-N^1^,N^1^,N^3^,N^3^-tetrakis(pyridin-4-yl)benzene-1,3-diamine)-bis(\m-5-nitrobenzene-1,3-dicarboxylato)-(N,N-dimethylformamide)-di-cadmium(ii) unknown solvate]'
_journal_coden_Cambridge         179
_journal_volume                  64
_journal_year                    2025
_journal_page_first              e202510669
_journal_name_full               Angew.Chem.,Int.Ed.
_journal_paper_doi               10.1002/anie.202510669
loop_
_publ_author_name
'Cheng Chen'
'Ming Li'
'Shuixiang Zou'
'Wei Wei'
'Maochun Hong'
'Mingyan Wu'
_chemical_absolute_configuration unk
_diffrn_ambient_temperature      100
_exptl_crystal_density_diffrn    1.35133
_refine_ls_R_factor_gt           0.0293
_diffrn_radiation_wavelength     1.54184
_refine_ls_goodness_of_fit_ref   1.03
_diffrn_reflns_theta_max         76.609
_refine_ls_wR_factor_ref         0.0805
_refine_ls_shift/su_max          0.002
_refine_diff_density_max         0.992
_refine_diff_density_min         -0.514
_refine_ls_number_parameters     625
_refine_ls_number_restraints     0
_refine_ls_hydrogen_treatment    constr
_symmetry_cell_setting           monoclinic
_symmetry_space_group_name_H-M   'P 21/c'
_symmetry_Int_Tables_number      14
_space_group_name_Hall           '-P 2ybc'
loop_
_symmetry_equiv_pos_site_id
_symmetry_equiv_pos_as_xyz
1 x,y,z
2 -x,1/2+y,1/2-z
3 -x,-y,-z
4 x,1/2-y,1/2+z
_cell_length_a                   10.19980(10)
_cell_length_b                   29.9351(2)
_cell_length_c                   18.33020(10)
_cell_angle_alpha                90
_cell_angle_beta                 95.9010(10)
_cell_angle_gamma                90
_cell_volume                     5567.14
_exptl_crystal_colour            colorless
_exptl_crystal_description       block
_cell_formula_units_Z            4
loop_
_atom_site_label
_atom_site_type_symbol
_atom_site_fract_x
_atom_site_fract_y
_atom_site_fract_z
Cd1 Cd 0.26118(2) 0.35365(2) 0.23703(2)
Cd2 Cd 0.37257(2) 0.44563(2) 1.12332(2)
O1 O 1.02239(17) 0.34446(6) 0.24800(11)
O2 O 1.09990(15) 0.34302(6) 0.14017(10)
O3 O 0.52768(18) 0.33885(8) 0.25398(11)
O4 O 0.40871(14) 0.36541(6) 0.15587(9)
O5 O 0.22469(14) 0.43481(6) 1.20610(9)
O6 O 0.10404(18) 0.46126(8) 1.10863(11)
O7 O -0.46957(16) 0.45846(7) 1.21959(11)
O8 O -0.38964(16) 0.45520(6) 1.11240(10)
O9 O 0.35470(18) 0.51918(7) 1.08574(14)
O10 O 0.5933(2) 0.34452(12) -0.08052(14)
O11 O 0.0307(3) 0.44585(14) 1.44147(14)
O12 O 0.7976(2) 0.32756(11) -0.08191(13)
O13 O -0.1775(3) 0.44472(15) 1.44224(15)
N1 N 0.2704(2) 0.22298(7) 0.75947(11)
N2 N 0.30899(19) 0.37689(7) 0.35319(10)
N3 N 0.32686(17) 0.41835(6) 1.00914(9)
N4 N 0.2684(2) 0.36115(7) 0.79979(11)
N5 N 0.7896(2) 0.45957(12) 0.65397(16)
N6 N 0.41120(19) 0.41541(8) 0.57137(10)
N7 N 0.7034(2) 0.33692(11) -0.04906(14)
N8 N -0.0787(3) 0.44568(12) 1.41020(14)
N9 N 0.1732(3) 0.56140(9) 1.08806(15)
C1 C 0.5167(2) 0.35060(8) 0.18964(14)
C2 C 0.6324(2) 0.34649(7) 0.14495(14)
C3 C 0.6141(2) 0.34497(9) 0.06934(15)
H3 H 0.530008 0.347239 0.044727
C4 C 0.7225(2) 0.34003(10) 0.03083(14)
C5 C 0.8501(2) 0.33806(9) 0.06573(15)
H5 H 0.921703 0.334923 0.038601
C6 C 0.8687(2) 0.34086(7) 0.14150(14)
C7 C 0.7600(2) 0.34441(7) 0.18131(14)
H7 H 0.772105 0.345410 0.232267
C8 C 1.0064(2) 0.34254(8) 0.17982(15)
C9 C 0.2403(2) 0.36337(9) 0.40774(13)
H9 H 0.167654 0.345016 0.395987
C10 C 0.2708(2) 0.37497(9) 0.47953(13)
H10 H 0.219955 0.364500 0.515220
C11 C 0.3784(2) 0.40255(8) 0.49885(12)
C12 C 0.4497(3) 0.41693(10) 0.44234(13)
H12 H 0.522248 0.435582 0.452397
C13 C 0.4123(3) 0.40344(10) 0.37202(13)
H13 H 0.461544 0.413294 0.335184
C14 C 0.6799(3) 0.47941(12) 0.67138(17)
H14 H 0.688961 0.503738 0.703064
C15 C 0.5543(3) 0.46634(9) 0.64565(15)
H15 H 0.481203 0.481255 0.660055
C16 C 0.5390(2) 0.43045(9) 0.59781(12)
C17 C 0.6511(3) 0.40871(13) 0.57995(17)
H17 H 0.644791 0.384087 0.548848
C18 C 0.7725(3) 0.42440(15) 0.6093(2)
H18 H 0.847184 0.409455 0.597198
C19 C 0.3139(2) 0.41483(8) 0.62240(12)
C20 C 0.3382(2) 0.39008(8) 0.68587(12)
H20 H 0.415874 0.373812 0.694651
C21 C 0.2464(2) 0.38959(8) 0.73633(11)
C22 C 0.1327(2) 0.41451(9) 0.72433(14)
H22 H 0.071876 0.414549 0.758816
C23 C 0.1092(2) 0.43944(9) 0.66090(15)
H23 H 0.032503 0.456279 0.652791
C24 C 0.1994(2) 0.43948(9) 0.60928(14)
H24 H 0.183052 0.455932 0.566271
C25 C 0.3425(3) 0.24079(9) 0.81652(14)
H25 H 0.395212 0.221789 0.847119
C26 C 0.3442(3) 0.28548(8) 0.83318(13)
H26 H 0.396192 0.296054 0.874216
C27 C 0.2675(2) 0.31481(8) 0.78812(13)
C28 C 0.1926(3) 0.29659(9) 0.72713(14)
H28 H 0.140948 0.314879 0.694770
C29 C 0.1964(3) 0.25137(9) 0.71572(15)
H29 H 0.144841 0.239647 0.675445
C30 C 0.3659(2) 0.43913(8) 0.95014(13)
H30 H 0.407517 0.466685 0.956766
C31 C 0.3474(3) 0.42171(8) 0.88039(12)
H31 H 0.374765 0.437473 0.840942
C32 C 0.2873(2) 0.38028(8) 0.86967(12)
C33 C 0.2451(2) 0.35901(8) 0.93054(13)
H33 H 0.203221 0.331416 0.925412
C34 C 0.2654(2) 0.37892(8) 0.99814(12)
H34 H 0.235310 0.364452 1.038118
C35 C 0.1158(2) 0.44925(8) 1.17289(14)
C36 C -0.0013(2) 0.45135(7) 1.21714(13)
C37 C 0.0152(2) 0.44744(8) 1.29238(14)
H37 H 0.098882 0.444239 1.317242
C38 C -0.0950(2) 0.44839(9) 1.33002(13)
C39 C -0.2216(2) 0.45218(9) 1.29513(14)
H39 H -0.294205 0.452114 1.321951
C40 C -0.2376(2) 0.45605(7) 1.22010(13)
C41 C -0.1272(2) 0.45612(7) 1.18100(13)
H41 H -0.137901 0.459394 1.130279
C42 C -0.3745(2) 0.45740(8) 1.18044(14)
C43 C 0.2504(3) 0.53475(10) 1.05655(17)
H43 H 0.224961 0.526756 1.008124
C44 C 0.2024(5) 0.57163(18) 1.1645(2)
H44A H 0.151784 0.552503 1.192930
H44B H 0.180409 0.602241 1.172991
H44C H 0.294657 0.566986 1.178716
C45 C 0.0416(4) 0.57213(16) 1.0550(3)
H45A H 0.035125 0.565607 1.003461
H45B H 0.024413 0.603283 1.061955
H45C H -0.021766 0.554586 1.077659
Cd1_2 Cd 0.26118(2) 0.35365(2) 1.23703(2)
Cd1_3 Cd 1.26118(2) 0.35365(2) 0.23703(2)
Cd1_4 Cd 0.26118(2) 0.14635(2) 0.73703(2)
Cd2_2 Cd -0.62743(2) 0.44563(2) 1.12332(2)
Cd2_3 Cd 0.37257(2) 0.44563(2) 0.12332(2)
O1_2 O 0.02239(17) 0.34446(6) 0.24800(11)
O2_2 O 0.09990(15) 0.34302(6) 0.14017(10)
O4_2 O 0.40871(14) 0.36541(6) 1.15587(9)
O5_2 O 0.22469(14) 0.43481(6) 0.20610(9)
O7_2 O 0.53043(16) 0.45846(7) 1.21959(11)
O8_2 O 0.61036(16) 0.45520(6) 1.11240(10)
N1_2 N 0.2704(2) 0.27702(7) 0.25947(11)
loop_
_geom_bond_atom_site_label_1
_geom_bond_atom_site_label_2
_geom_bond_site_symmetry_1
_geom_bond_site_symmetry_2
Cd1 O3 1_555 1_555
Cd1 O4 1_555 1_555
Cd1 N2 1_555 1_555
Cd1 O1_2 1_555 1_555
Cd1 O2_2 1_555 1_555
Cd1 O5_2 1_555 1_555
Cd1 N1_2 1_555 1_555
Cd2 O5 1_555 1_555
Cd2 O6 1_555 1_555
Cd2 O9 1_555 1_555
Cd2 N3 1_555 1_555
Cd2 O4_2 1_555 1_555
Cd2 O7_2 1_555 1_555
Cd2 O8_2 1_555 1_555
O1 C8 1_555 1_555
O1 Cd1_3 1_555 1_555
O2 C8 1_555 1_555
O2 Cd1_3 1_555 1_555
O3 C1 1_555 1_555
O4 C1 1_555 1_555
O4 Cd2_3 1_555 1_555
O5 C35 1_555 1_555
O5 Cd1_2 1_555 1_555
O6 C35 1_555 1_555
O7 C42 1_555 1_555
O7 Cd2_2 1_555 1_555
O8 C42 1_555 1_555
O8 Cd2_2 1_555 1_555
O9 C43 1_555 1_555
O10 N7 1_555 1_555
O11 N8 1_555 1_555
O12 N7 1_555 1_555
O13 N8 1_555 1_555
N1 C25 1_555 1_555
N1 C29 1_555 1_555
N1 Cd1_4 1_555 1_555
N2 C9 1_555 1_555
N2 C13 1_555 1_555
N3 C30 1_555 1_555
N3 C34 1_555 1_555
N4 C21 1_555 1_555
N4 C27 1_555 1_555
N4 C32 1_555 1_555
N5 C14 1_555 1_555
N5 C18 1_555 1_555
N6 C11 1_555 1_555
N6 C16 1_555 1_555
N6 C19 1_555 1_555
N7 C4 1_555 1_555
N8 C38 1_555 1_555
N9 C43 1_555 1_555
N9 C44 1_555 1_555
N9 C45 1_555 1_555
C1 C2 1_555 1_555
C2 C3 1_555 1_555
C2 C7 1_555 1_555
C3 H3 1_555 1_555
C3 C4 1_555 1_555
C4 C5 1_555 1_555
C5 H5 1_555 1_555
C5 C6 1_555 1_555
C6 C7 1_555 1_555
C6 C8 1_555 1_555
C7 H7 1_555 1_555
C9 H9 1_555 1_555
C9 C10 1_555 1_555
C10 H10 1_555 1_555
C10 C11 1_555 1_555
C11 C12 1_555 1_555
C12 H12 1_555 1_555
C12 C13 1_555 1_555
C13 H13 1_555 1_555
C14 H14 1_555 1_555
C14 C15 1_555 1_555
C15 H15 1_555 1_555
C15 C16 1_555 1_555
C16 C17 1_555 1_555
C17 H17 1_555 1_555
C17 C18 1_555 1_555
C18 H18 1_555 1_555
C19 C20 1_555 1_555
C19 C24 1_555 1_555
C20 H20 1_555 1_555
C20 C21 1_555 1_555
C21 C22 1_555 1_555
C22 H22 1_555 1_555
C22 C23 1_555 1_555
C23 H23 1_555 1_555
C23 C24 1_555 1_555
C24 H24 1_555 1_555
C25 H25 1_555 1_555
C25 C26 1_555 1_555
C26 H26 1_555 1_555
C26 C27 1_555 1_555
C27 C28 1_555 1_555
C28 H28 1_555 1_555
C28 C29 1_555 1_555
C29 H29 1_555 1_555
C30 H30 1_555 1_555
C30 C31 1_555 1_555
C31 H31 1_555 1_555
C31 C32 1_555 1_555
C32 C33 1_555 1_555
C33 H33 1_555 1_555
C33 C34 1_555 1_555
C34 H34 1_555 1_555
C35 C36 1_555 1_555
C36 C37 1_555 1_555
C36 C41 1_555 1_555
C37 H37 1_555 1_555
C37 C38 1_555 1_555
C38 C39 1_555 1_555
C39 H39 1_555 1_555
C39 C40 1_555 1_555
C40 C41 1_555 1_555
C40 C42 1_555 1_555
C41 H41 1_555 1_555
C43 H43 1_555 1_555
C44 H44A 1_555 1_555
C44 H44B 1_555 1_555
C44 H44C 1_555 1_555
C45 H45A 1_555 1_555
C45 H45B 1_555 1_555
C45 H45C 1_555 1_555
Cd1_2 O4_2 1_555 1_555
Cd2_3 O5_2 1_555 1_555

#END
