Repository: TJURoll/GPTTest

# mof_papers 格式预览

这是解压后的数据格式预览，**不是完整数据集**。

1 MiB 以内的普通文本、数据、说明和 schema 文件保留原始完整内容；更大的主语料 messages/*.jsonl 最多保留前 500 条完整且可解析的源记录，辅助 JSONL 最多保留前 5 条。较大 CSV/TSV 保存表头和前 5 个物理数据行，TXT 保存前 5 行。每行上限 1 MiB、每个预览文件上限 10 MiB；超限时保留此前完整记录并写明原因，不保存残缺 JSON。

结构资源最多 100 个，优先选择样例消息引用的文件，另外保留少量顺序样例。优先引用来自各主语料文件的前 5 条记录；扩大的主语料样例中的其他结构引用可能未包含，清单会逐项列出。Parquet 只保存 footer 行数和字段结构，不包含二进制表体或数据行。脚本文件仅作为数据保存，未执行。

完整来源数量、实际导出数量、选择方法、未包含资源汇总及缺少的结构引用见 [preview-manifest.json](preview-manifest.json)。

`others/` 中保留的原始说明、清单、报告和哈希描述完整来源包或历史导出；它们不是这个 GitHub 子集的数量或校验值。当前子集以 `preview-manifest.json` 为准，截取后的文件不能使用完整来源文件的哈希校验。

File: datasets/mof_papers/structures/Wiley_anie202510669/2451275_HUVYEG.cif

#######################################################################
#
#                 Cambridge Crystallographic Data Centre
#                                CCDC 
#
#######################################################################
#
# If this CIF has been generated from an entry in the Cambridge 
# Structural Database, then it will include bibliographic, chemical, 
# crystal, experimental, refinement or atomic coordinate data resulting 
# from the CCDC's data processing and validation procedures.
#
#######################################################################

data_HUVYEG
_audit_creation_date             2025-05-26
_database_code_depnum_ccdc_archive 'CCDC 2451275'
_chemical_formula_moiety         '(C42 H28 Cd2 N8 O13)n'
_chemical_name_systematic        
'catena-[(\m-N^1^,N^1^,N^3^,N^3^-tetrakis(pyridin-4-yl)benzene-1,3-diamine)-bis(\m-5-nitrobenzene-1,3-dicarboxylato)-aqua-di-cadmium(ii) unknown solvate]'
_journal_coden_Cambridge         179
_journal_volume                  64
_journal_year                    2025
_journal_page_first              e202510669
_journal_name_full               Angew.Chem.,Int.Ed.
_journal_paper_doi               10.1002/anie.202510669
loop_
_publ_author_name
'Cheng Chen'
'Ming Li'
'Shuixiang Zou'
'Wei Wei'
'Maochun Hong'
'Mingyan Wu'
_chemical_absolute_configuration unk
_diffrn_ambient_temperature      100
_exptl_crystal_density_diffrn    1.30679
_refine_ls_R_factor_gt           0.0649
_diffrn_radiation_wavelength     1.54184
_refine_ls_goodness_of_fit_ref   1.042
_diffrn_reflns_theta_max         76.702
_refine_ls_wR_factor_ref         0.2305
_refine_ls_shift/su_max          0.002
_refine_diff_density_max         1.539
_refine_diff_density_min         -1.517
_refine_ls_number_parameters     586
_refine_ls_number_restraints     4
_refine_ls_hydrogen_treatment    constr
_symmetry_cell_setting           monoclinic
_symmetry_space_group_name_H-M   'P 21/c'
_symmetry_Int_Tables_number      14
_space_group_name_Hall           '-P 2ybc'
loop_
_symmetry_equiv_pos_site_id
_symmetry_equiv_pos_as_xyz
1 x,y,z
2 -x,1/2+y,1/2-z
3 -x,-y,-z
4 x,1/2-y,1/2+z
_cell_length_a                   10.1643(2)
_cell_length_b                   29.6309(9)
_cell_length_c                   18.3294(5)
_cell_angle_alpha                90
_cell_angle_beta                 97.197(2)
_cell_angle_gamma                90
_cell_volume                     5476.91
_exptl_crystal_colour            colorless
_exptl_crystal_description       block
_cell_formula_units_Z            4
_exptl_crystal_recrystallization_method 'ethanol '
loop_
_atom_site_label
_atom_site_type_symbol
_atom_site_fract_x
_atom_site_fract_y
_atom_site_fract_z
Cd1 Cd 0.22927(4) 0.64213(2) 0.21676(2)
Cd2 Cd 0.32314(4) 0.55112(2) 1.09399(2)
O14 O 0.4920(4) 0.53965(18) 1.1844(3)
O29 O 0.3674(5) 0.63295(17) 0.1297(2)
O32 O 1.0621(4) 0.65029(17) 0.1197(3)
O13 O 0.5710(5) 0.54273(16) 1.0775(3)
O17 O 1.1956(4) 0.56112(16) 1.1885(3)
O31 O 0.9899(5) 0.65283(17) 0.2285(3)
O28 O 0.4900(5) 0.6552(2) 0.2318(3)
O33 O 0.3207(5) 0.47848(18) 1.0491(3)
H33A H 0.306403 0.473286 0.997573
H33B H 0.334016 0.453715 1.082117
N41 N 0.2776(5) 0.61952(19) 0.3336(3)
O11 O 0.9875(5) 0.5573(2) 1.4171(3)
O16 O 1.0768(5) 0.5368(2) 1.0865(3)
O26 O 0.5512(6) 0.6540(2) -0.1037(3)
N60 N 0.2859(5) 0.5836(2) 0.9829(3)
O10 O 0.7754(6) 0.5588(3) 1.4111(3)
N40 N 0.3914(6) 0.58102(19) 0.5529(3)
O25 O 0.7580(5) 0.6738(3) -0.1026(3)
N54 N 0.2376(6) 0.7805(2) 0.7347(3)
C7 C 0.7241(6) 0.5422(2) 1.1880(3)
C12 C 0.5872(6) 0.5413(2) 1.1462(4)
C21 C 0.7203(6) 0.6538(2) 0.1595(4)
H21 H 0.733079 0.653274 0.211699
N9 N 0.8765(7) 0.5561(2) 1.3821(3)
N53 N 0.2288(7) 0.6414(2) 0.7735(3)
C6 C 0.8386(6) 0.5408(2) 1.1523(3)
H6 H 0.830359 0.536794 1.100546
N24 N 0.6614(6) 0.6629(3) -0.0716(3)
C45 C 0.2439(6) 0.6216(2) 0.4610(3)
H45 H 0.193523 0.632206 0.497822
C8 C 0.7398(7) 0.5472(2) 1.2641(3)
H8 H 0.663887 0.548029 1.289514
C34 C 0.2888(6) 0.5825(2) 0.6017(3)
C5 C 0.9640(5) 0.5453(2) 1.1920(3)
C39 C 0.3071(6) 0.6113(2) 0.6621(3)
H39 H 0.382433 0.630500 0.669754
C20 C 0.8296(7) 0.6567(2) 0.1209(4)
C4 C 0.9787(6) 0.5501(2) 1.2683(4)
H4 H 1.063781 0.552655 1.296126
C23 C 0.5740(7) 0.6543(2) 0.0467(4)
H23 H 0.487137 0.652907 0.020739
C27 C 0.4775(6) 0.6464(2) 0.1655(4)
C22 C 0.5939(7) 0.6517(2) 0.1226(4)
C15 C 1.0835(6) 0.5477(2) 1.1526(4)
C61 C 0.3359(6) 0.5648(2) 0.9262(3)
H61 H 0.385313 0.537693 0.934835
C44 C 0.3538(6) 0.5935(2) 0.4798(3)
C57 C 0.2319(8) 0.6880(3) 0.7612(4)
C30 C 0.9718(6) 0.6537(2) 0.1589(4)
C38 C 0.2138(7) 0.6115(2) 0.7107(3)
C3 C 0.8624(7) 0.5509(2) 1.3022(3)
C50 C 0.5171(7) 0.5667(3) 0.5827(4)
C19 C 0.8145(6) 0.6595(2) 0.0437(4)
H19 H 0.888194 0.661428 0.016671
C46 C 0.2094(6) 0.6336(2) 0.3881(3)
H46 H 0.134556 0.652555 0.375821
C36 C 0.0864(6) 0.5550(2) 0.6387(4)
H36 H 0.010995 0.535855 0.630778
C35 C 0.1786(7) 0.5545(2) 0.5894(4)
H35 H 0.166808 0.535311 0.547650
C49 C 0.5336(7) 0.5365(3) 0.6423(4)
H49 H 0.459375 0.524892 0.662951
C37 C 0.1028(7) 0.5831(3) 0.6995(4)
H37 H 0.039327 0.583134 0.733411
C18 C 0.6833(7) 0.6591(3) 0.0093(4)
N47 N 0.7730(7) 0.5385(3) 0.6460(4)
C58 C 0.1606(8) 0.7068(2) 0.6977(4)
H58 H 0.108451 0.688319 0.662891
C62 C 0.3202(7) 0.5824(2) 0.8556(3)
H62 H 0.357860 0.567907 0.816873
C63 C 0.2471(7) 0.6221(2) 0.8437(4)
C56 C 0.3053(9) 0.7170(3) 0.8094(4)
H56 H 0.356954 0.705603 0.852282
C55 C 0.3027(8) 0.7625(3) 0.7945(4)
H55 H 0.350401 0.782161 0.829306
C59 C 0.1686(8) 0.7525(3) 0.6876(4)
H59 H 0.121779 0.764981 0.644169
C65 C 0.2145(10) 0.6221(3) 0.9702(4)
H65 H 0.175377 0.635379 1.009438
C48 C 0.6628(7) 0.5241(3) 0.6702(4)
H48 H 0.672573 0.503501 0.710233
C42 C 0.3821(7) 0.5922(3) 0.3523(4)
H42 H 0.431304 0.582024 0.314706
C43 C 0.4208(7) 0.5783(3) 0.4231(4)
H43 H 0.493593 0.558224 0.433283
C64 C 0.1970(10) 0.6424(3) 0.9025(4)
H64 H 0.150846 0.670254 0.895988
C51 C 0.6307(8) 0.5826(4) 0.5567(4)
H51 H 0.624732 0.603738 0.517467
C52 C 0.7545(9) 0.5671(4) 0.5892(5)
H52 H 0.830886 0.577624 0.569404
Cd1_2 Cd 1.22927(4) 0.64213(2) 0.21676(2)
Cd1_3 Cd 1.22927(4) 0.64213(2) 1.21676(2)
Cd1_4 Cd 0.22927(4) 0.85787(2) 0.71676(2)
Cd2_2 Cd 0.32314(4) 0.55112(2) 0.09399(2)
Cd2_3 Cd 1.32314(4) 0.55112(2) 1.09399(2)
O29_2 O 0.3674(5) 0.63295(17) 1.1297(2)
O32_2 O 0.0621(4) 0.65029(17) 0.1197(3)
O17_2 O 0.1956(4) 0.56112(16) 0.1885(3)
O17_3 O 0.1956(4) 0.56112(16) 1.1885(3)
O31_2 O -0.0101(5) 0.65283(17) 0.2285(3)
O16_2 O 0.0768(5) 0.5368(2) 1.0865(3)
N54_2 N 0.2376(6) 0.7195(2) 0.2347(3)
loop_
_geom_bond_atom_site_label_1
_geom_bond_atom_site_label_2
_geom_bond_site_symmetry_1
_geom_bond_site_symmetry_2
Cd1 O29 1_555 1_555
Cd1 O28 1_555 1_555
Cd1 N41 1_555 1_555
Cd1 O32_2 1_555 1_555
Cd1 O17_2 1_555 1_555
Cd1 O31_2 1_555 1_555
Cd1 N54_2 1_555 1_555
Cd2 O14 1_555 1_555
Cd2 O13 1_555 1_555
Cd2 O33 1_555 1_555
Cd2 N60 1_555 1_555
Cd2 O29_2 1_555 1_555
Cd2 O17_3 1_555 1_555
Cd2 O16_2 1_555 1_555
O14 C12 1_555 1_555
O29 C27 1_555 1_555
O29 Cd2_2 1_555 1_555
O32 C30 1_555 1_555
O32 Cd1_2 1_555 1_555
O13 C12 1_555 1_555
O17 C15 1_555 1_555
O17 Cd1_3 1_555 1_555
O17 Cd2_3 1_555 1_555
O31 C30 1_555 1_555
O31 Cd1_2 1_555 1_555
O28 C27 1_555 1_555
O33 H33A 1_555 1_555
O33 H33B 1_555 1_555
N41 C46 1_555 1_555
N41 C42 1_555 1_555
O11 N9 1_555 1_555
O16 C15 1_555 1_555
O16 Cd2_3 1_555 1_555
O26 N24 1_555 1_555
N60 C61 1_555 1_555
N60 C65 1_555 1_555
O10 N9 1_555 1_555
N40 C34 1_555 1_555
N40 C44 1_555 1_555
N40 C50 1_555 1_555
O25 N24 1_555 1_555
N54 C55 1_555 1_555
N54 C59 1_555 1_555
N54 Cd1_4 1_555 1_555
C7 C12 1_555 1_555
C7 C6 1_555 1_555
C7 C8 1_555 1_555
C21 H21 1_555 1_555
C21 C20 1_555 1_555
C21 C22 1_555 1_555
N9 C3 1_555 1_555
N53 C57 1_555 1_555
N53 C38 1_555 1_555
N53 C63 1_555 1_555
C6 H6 1_555 1_555
C6 C5 1_555 1_555
N24 C18 1_555 1_555
C45 H45 1_555 1_555
C45 C44 1_555 1_555
C45 C46 1_555 1_555
C8 H8 1_555 1_555
C8 C3 1_555 1_555
C34 C39 1_555 1_555
C34 C35 1_555 1_555
C5 C4 1_555 1_555
C5 C15 1_555 1_555
C39 H39 1_555 1_555
C39 C38 1_555 1_555
C20 C30 1_555 1_555
C20 C19 1_555 1_555
C4 H4 1_555 1_555
C4 C3 1_555 1_555
C23 H23 1_555 1_555
C23 C22 1_555 1_555
C23 C18 1_555 1_555
C27 C22 1_555 1_555
C61 H61 1_555 1_555
C61 C62 1_555 1_555
C44 C43 1_555 1_555
C57 C58 1_555 1_555
C57 C56 1_555 1_555
C38 C37 1_555 1_555
C50 C49 1_555 1_555
C50 C51 1_555 1_555
C19 H19 1_555 1_555
C19 C18 1_555 1_555
C46 H46 1_555 1_555
C36 H36 1_555 1_555
C36 C35 1_555 1_555
C36 C37 1_555 1_555
C35 H35 1_555 1_555
C49 H49 1_555 1_555
C49 C48 1_555 1_555
C37 H37 1_555 1_555
N47 C48 1_555 1_555
N47 C52 1_555 1_555
C58 H58 1_555 1_555
C58 C59 1_555 1_555
C62 H62 1_555 1_555
C62 C63 1_555 1_555
C63 C64 1_555 1_555
C56 H56 1_555 1_555
C56 C55 1_555 1_555
C55 H55 1_555 1_555
C59 H59 1_555 1_555
C65 H65 1_555 1_555
C65 C64 1_555 1_555
C48 H48 1_555 1_555
C42 H42 1_555 1_555
C42 C43 1_555 1_555
C43 H43 1_555 1_555
C64 H64 1_555 1_555
C51 H51 1_555 1_555
C51 C52 1_555 1_555
C52 H52 1_555 1_555
Cd2_2 O17_2 1_555 1_555

#END

File: datasets/mof_papers/structures/Wiley_anie202510669/2451276_HUVYIK.cif

#######################################################################
#
#                 Cambridge Crystallographic Data Centre
#                                CCDC 
#
#######################################################################
#
# If this CIF has been generated from an entry in the Cambridge 
# Structural Database, then it will include bibliographic, chemical, 
# crystal, experimental, refinement or atomic coordinate data resulting 
# from the CCDC's data processing and validation procedures.
#
#######################################################################

data_HUVYIK
_audit_creation_date             2025-05-26
_database_code_depnum_ccdc_archive 'CCDC 2451276'
_chemical_formula_moiety         '(C42 H28 Cd2 N8 O13)n'
_chemical_name_systematic        
'catena-[(\m-N^1^,N^1^,N^3^,N^3^-tetrakis(pyridin-4-yl)benzene-1,3-diamine)-bis(\m-5-nitrobenzene-1,3-dicarboxylato)-aqua-di-cadmium(ii) unknown solvate]'
_journal_coden_Cambridge         179
_journal_volume                  64
_journal_year                    2025
_journal_page_first              e202510669
_journal_name_full               Angew.Chem.,Int.Ed.
_journal_paper_doi               10.1002/anie.202510669
loop_
_publ_author_name
'Cheng Chen'
'Ming Li'
'Shuixiang Zou'
'Wei Wei'
'Maochun Hong'
'Mingyan Wu'
_chemical_absolute_configuration unk
_diffrn_ambient_temperature      100
_exptl_crystal_density_diffrn    1.37639
_refine_ls_R_factor_gt           0.0519
_diffrn_radiation_wavelength     1.54184
_refine_ls_goodness_of_fit_ref   1
_diffrn_reflns_theta_max         76.519
_refine_ls_wR_factor_ref         0.2027
_refine_ls_shift/su_max          0.002
_refine_diff_density_max         1.523
_refine_diff_density_min         -1.03
_refine_ls_number_parameters     586
_refine_ls_number_restraints     0
_refine_ls_hydrogen_treatment    constr
_symmetry_cell_setting           monoclinic
_symmetry_space_group_name_H-M   'P 21/c'
_symmetry_Int_Tables_number      14
_space_group_name_Hall           '-P 2ybc'
loop_
_symmetry_equiv_pos_site_id
_symmetry_equiv_pos_as_xyz
1 x,y,z
2 -x,1/2+y,1/2-z
3 -x,-y,-z
4 x,1/2-y,1/2+z
_cell_length_a                   10.2071(2)
_cell_length_b                   28.9510(6)
_cell_length_c                   17.8140(3)
_cell_angle_alpha                90
_cell_angle_beta                 98.955(2)
_cell_angle_gamma                90
_cell_volume                     5199.97
_exptl_crystal_colour            colorless
_exptl_crystal_description       block
_cell_formula_units_Z            4
_exptl_crystal_recrystallization_method 'methanol '
loop_
_atom_site_label
_atom_site_type_symbol
_atom_site_fract_x
_atom_site_fract_y
_atom_site_fract_z
Cd1 Cd 0.76433(3) 0.64867(2) 0.79669(2)
Cd2 Cd 0.67760(3) 0.54529(2) -0.09451(2)
O14 O 0.9402(3) 0.65260(11) 0.8910(2)
O29 O 0.5023(3) 0.54314(12) -0.1878(2)
O32 O -0.1959(3) 0.56439(11) -0.18484(19)
O13 O 1.0116(3) 0.66331(12) 0.7812(2)
O28 O 0.4313(4) 0.54553(11) -0.0765(2)
O17 O 1.6356(3) 0.64084(12) 0.8904(2)
O31 O -0.0762(4) 0.52639(14) -0.0907(2)
O16 O 1.5059(4) 0.65927(14) 0.7838(2)
O33 O 0.6647(4) 0.47005(12) -0.0585(2)
H33A H 0.680365 0.462085 -0.006130
H33B H 0.643609 0.446680 -0.095851
O11 O 1.4502(4) 0.65619(16) 1.1306(2)
N47 N 0.7282(4) 0.57506(13) 0.0208(2)
O26 O 0.0002(4) 0.57737(18) -0.4239(2)
N53 N 0.5899(4) 0.57864(14) 0.4533(2)
O10 O 1.2444(4) 0.67646(19) 1.1263(3)
N41 N 0.7628(4) 0.77309(14) 0.2790(2)
N40 N 0.7942(5) 0.63114(14) 0.2397(2)
N54 N 0.7036(4) 0.62743(13) 0.6754(2)
C52 C 0.6632(5) 0.55932(16) 0.0758(3)
H52 H 0.600036 0.535325 0.063544
C44 C 0.7866(5) 0.67871(16) 0.2509(3)
C55 C 0.7669(5) 0.64064(16) 0.6186(3)
H55 H 0.841075 0.660653 0.629979
N24 N 0.1084(5) 0.58233(18) -0.3844(3)
C43 C 0.8388(5) 0.69795(16) 0.3216(3)
H43 H 0.881693 0.679032 0.361564
C19 C 0.0141(5) 0.56171(16) -0.2706(3)
H19 H -0.072093 0.565309 -0.299009
C22 C 0.2715(5) 0.54932(15) -0.1902(3)
C57 C 0.6213(5) 0.59648(16) 0.5271(3)
O25 O 0.2037(5) 0.5995(3) -0.4083(3)
C38 C 0.6940(5) 0.57502(16) 0.4088(3)
N9 N 1.3387(4) 0.66537(19) 1.0952(3)
C21 C 0.1590(5) 0.54358(15) -0.1540(3)
H21 H 0.170433 0.535251 -0.101790
C23 C 0.2530(5) 0.56179(16) -0.2663(3)
H23 H 0.327043 0.566045 -0.291899
C5 C 1.4086(5) 0.65797(16) 0.8964(3)
C6 C 1.2787(5) 0.66077(15) 0.8570(3)
H6 H 1.264631 0.661172 0.803045
C42 C 0.8265(5) 0.74472(16) 0.3317(3)
H42 H 0.865574 0.757662 0.378928
C20 C 0.0309(5) 0.54998(15) -0.1937(3)
C30 C -0.0868(5) 0.54625(15) -0.1529(3)
C12 C 1.0324(5) 0.65983(15) 0.8525(3)
C51 C 0.6836(5) 0.57611(16) 0.1485(3)
H51 H 0.637431 0.563421 0.186008
C45 C 0.7235(5) 0.70826(17) 0.1950(3)
H45 H 0.687783 0.696764 0.146184
C56 C 0.7292(5) 0.62652(16) 0.5439(3)
H56 H 0.775822 0.637038 0.504921
C50 C 0.7731(5) 0.61209(15) 0.1662(2)
C4 C 1.4282(5) 0.65843(17) 0.9758(3)
H4 H 1.514729 0.655551 1.004100
C48 C 0.8160(5) 0.60937(16) 0.0385(3)
H48 H 0.862803 0.620741 0.000245
C27 C 0.4096(5) 0.54520(14) -0.1479(3)
C36 C 0.8914(5) 0.53826(17) 0.3807(3)
H36 H 0.959343 0.515799 0.392421
C8 C 1.1912(5) 0.66462(17) 0.9738(3)
H8 H 1.118209 0.666750 1.000821
C3 C 1.3198(5) 0.66312(18) 1.0120(3)
C63 C 0.4625(5) 0.56474(18) 0.4201(3)
C58 C 0.5548(5) 0.58283(18) 0.5856(3)
H58 H 0.480545 0.562735 0.575989
C15 C 1.5237(5) 0.65284(15) 0.8536(3)
C59 C 0.5984(5) 0.59892(18) 0.6581(3)
H59 H 0.552153 0.589509 0.697838
C37 C 0.7926(6) 0.54200(16) 0.4268(3)
H37 H 0.792904 0.522347 0.469509
N60 N 0.2084(6) 0.5362(2) 0.3487(4)
C18 C 0.1256(5) 0.56797(17) -0.3045(3)
C62 C 0.3479(6) 0.5822(2) 0.4428(3)
H62 H 0.353317 0.604515 0.482318
C39 C 0.6929(5) 0.60446(16) 0.3473(3)
H39 H 0.624984 0.626958 0.335972
C35 C 0.8914(5) 0.56685(16) 0.3183(3)
H35 H 0.957627 0.563590 0.286685
C34 C 0.7925(5) 0.60066(16) 0.3025(3)
C64 C 0.4469(6) 0.53285(18) 0.3601(3)
H64 H 0.521961 0.520070 0.342187
C7 C 1.1711(5) 0.66295(16) 0.8947(3)
C49 C 0.8409(5) 0.62886(17) 0.1102(3)
H49 H 0.903271 0.653251 0.120862
C46 C 0.7139(5) 0.75457(17) 0.2119(3)
H46 H 0.669845 0.774368 0.173516
C61 C 0.2264(7) 0.5666(3) 0.4071(5)
H61 H 0.149524 0.578054 0.424888
C65 C 0.3201(6) 0.5204(2) 0.3277(4)
H65 H 0.311595 0.498855 0.287081
Cd1_2 Cd -0.23567(3) 0.64867(2) -0.20331(2)
Cd1_3 Cd 1.76433(3) 0.64867(2) 0.79669(2)
Cd1_4 Cd 0.76433(3) 0.85133(2) 0.29669(2)
Cd2_2 Cd -0.32240(3) 0.54529(2) -0.09451(2)
Cd2_3 Cd 1.67760(3) 0.54529(2) 0.90549(2)
O32_2 O 0.8041(3) 0.56439(11) -0.18484(19)
O32_3 O 0.8041(3) 0.56439(11) 0.81516(19)
O17_2 O 0.6356(3) 0.64084(12) -0.1096(2)
O17_3 O 0.6356(3) 0.64084(12) 0.8904(2)
O31_2 O 0.9238(4) 0.52639(14) -0.0907(2)
O16_2 O 0.5059(4) 0.65927(14) 0.7838(2)
N41_2 N 0.7628(4) 0.72691(14) 0.7790(2)
loop_
_geom_bond_atom_site_label_1
_geom_bond_atom_site_label_2
_geom_bond_site_symmetry_1
_geom_bond_site_symmetry_2
Cd1 O14 1_555 1_555
Cd1 O13 1_555 1_555
Cd1 N54 1_555 1_555
Cd1 O32_3 1_555 1_555
Cd1 O17_3 1_555 1_555
Cd1 O16_2 1_555 1_555
Cd1 N41_2 1_555 1_555
Cd2 O29 1_555 1_555
Cd2 O28 1_555 1_555
Cd2 O33 1_555 1_555
Cd2 N47 1_555 1_555
Cd2 O32_2 1_555 1_555
Cd2 O17_2 1_555 1_555
Cd2 O31_2 1_555 1_555
O14 C12 1_555 1_555
O29 C27 1_555 1_555
O32 C30 1_555 1_555
O32 Cd1_2 1_555 1_555
O32 Cd2_2 1_555 1_555
O13 C12 1_555 1_555
O28 C27 1_555 1_555
O17 C15 1_555 1_555
O17 Cd1_3 1_555 1_555
O17 Cd2_3 1_555 1_555
O31 C30 1_555 1_555
O31 Cd2_2 1_555 1_555
O16 C15 1_555 1_555
O16 Cd1_3 1_555 1_555
O33 H33A 1_555 1_555
O33 H33B 1_555 1_555
O11 N9 1_555 1_555
N47 C52 1_555 1_555
N47 C48 1_555 1_555
O26 N24 1_555 1_555
N53 C57 1_555 1_555
N53 C38 1_555 1_555
N53 C63 1_555 1_555
O10 N9 1_555 1_555
N41 C42 1_555 1_555
N41 C46 1_555 1_555
N41 Cd1_4 1_555 1_555
N40 C44 1_555 1_555
N40 C50 1_555 1_555
N40 C34 1_555 1_555
N54 C55 1_555 1_555
N54 C59 1_555 1_555
C52 H52 1_555 1_555
C52 C51 1_555 1_555
C44 C43 1_555 1_555
C44 C45 1_555 1_555
C55 H55 1_555 1_555
C55 C56 1_555 1_555
N24 O25 1_555 1_555
N24 C18 1_555 1_555
C43 H43 1_555 1_555
C43 C42 1_555 1_555
C19 H19 1_555 1_555
C19 C20 1_555 1_555
C19 C18 1_555 1_555
C22 C21 1_555 1_555
C22 C23 1_555 1_555
C22 C27 1_555 1_555
C57 C56 1_555 1_555
C57 C58 1_555 1_555
C38 C37 1_555 1_555
C38 C39 1_555 1_555
N9 C3 1_555 1_555
C21 H21 1_555 1_555
C21 C20 1_555 1_555
C23 H23 1_555 1_555
C23 C18 1_555 1_555
C5 C6 1_555 1_555
C5 C4 1_555 1_555
C5 C15 1_555 1_555
C6 H6 1_555 1_555
C6 C7 1_555 1_555
C42 H42 1_555 1_555
C20 C30 1_555 1_555
C12 C7 1_555 1_555
C51 H51 1_555 1_555
C51 C50 1_555 1_555
C45 H45 1_555 1_555
C45 C46 1_555 1_555
C56 H56 1_555 1_555
C50 C49 1_555 1_555
C4 H4 1_555 1_555
C4 C3 1_555 1_555
C48 H48 1_555 1_555
C48 C49 1_555 1_555
C36 H36 1_555 1_555
C36 C37 1_555 1_555
C36 C35 1_555 1_555
C8 H8 1_555 1_555
C8 C3 1_555 1_555
C8 C7 1_555 1_555
C63 C62 1_555 1_555
C63 C64 1_555 1_555
C58 H58 1_555 1_555
C58 C59 1_555 1_555
C59 H59 1_555 1_555
C37 H37 1_555 1_555
N60 C61 1_555 1_555
N60 C65 1_555 1_555
C62 H62 1_555 1_555
C62 C61 1_555 1_555
C39 H39 1_555 1_555
C39 C34 1_555 1_555
C35 H35 1_555 1_555
C35 C34 1_555 1_555
C64 H64 1_555 1_555
C64 C65 1_555 1_555
C49 H49 1_555 1_555
C46 H46 1_555 1_555
C61 H61 1_555 1_555
C65 H65 1_555 1_555

#END

File: datasets/mof_papers/structures/Wiley_anie202510669/2451277_HUVYOQ.cif

#######################################################################
#
#                 Cambridge Crystallographic Data Centre
#                                CCDC 
#
#######################################################################
#
# If this CIF has been generated from an entry in the Cambridge 
# Structural Database, then it will include bibliographic, chemical, 
# crystal, experimental, refinement or atomic coordinate data resulting 
# from the CCDC's data processing and validation procedures.
#
#######################################################################

data_HUVYOQ
_audit_creation_date             2025-05-26
_database_code_depnum_ccdc_archive 'CCDC 2451277'
_chemical_formula_moiety         '(C42 H28 Cd2 N8 O13)n,H2 O1'
_chemical_name_systematic        
'catena-[(\m-N^1^,N^1^,N^3^,N^3^-tetrakis(pyridin-4-yl)benzene-1,3-diamine)-bis(\m-5-nitrobenzene-1,3-dicarboxylato)-aqua-di-cadmium(ii) unknown solvate]'
_journal_coden_Cambridge         179
_journal_volume                  64
_journal_year                    2025
_journal_page_first              e202510669
_journal_name_full               Angew.Chem.,Int.Ed.
_journal_paper_doi               10.1002/anie.202510669
loop_
_publ_author_name
'Cheng Chen'
'Ming Li'
'Shuixiang Zou'
'Wei Wei'
'Maochun Hong'
'Mingyan Wu'
_chemical_absolute_configuration unk
_diffrn_ambient_temperature      100
_exptl_crystal_density_diffrn    1.36648
_refine_ls_R_factor_gt           0.0686
_diffrn_radiation_wavelength     1.54184
_refine_ls_goodness_of_fit_ref   1.033
_diffrn_reflns_theta_max         76.804
_refine_ls_wR_factor_ref         0.2639
_refine_ls_shift/su_max          0.001
_refine_diff_density_max         2.407
_refine_diff_density_min         -2.761
_refine_ls_number_parameters     604
_refine_ls_number_restraints     6
_refine_ls_hydrogen_treatment    mixed
_symmetry_cell_setting           monoclinic
_symmetry_space_group_name_H-M   'P 21/c'
_symmetry_Int_Tables_number      14
_space_group_name_Hall           '-P 2ybc'
loop_
_symmetry_equiv_pos_site_id
_symmetry_equiv_pos_as_xyz
1 x,y,z
2 -x,1/2+y,1/2-z
3 -x,-y,-z
4 x,1/2-y,1/2+z
_cell_length_a                   10.1691(2)
_cell_length_b                   29.1753(5)
_cell_length_c                   18.1049(3)
_cell_angle_alpha                90
_cell_angle_beta                 97.524(2)
_cell_angle_gamma                90
_cell_volume                     5325.23
_exptl_crystal_colour            colorless
_exptl_crystal_description       block
_cell_formula_units_Z            4
_exptl_crystal_recrystallization_method 'tetrahydrofuran  '
loop_
_atom_site_label
_atom_site_type_symbol
_atom_site_fract_x
_atom_site_fract_y
_atom_site_fract_z
Cd1 Cd 0.32323(4) 0.45173(2) 0.59788(2)
Cd2 Cd 0.22377(4) 0.14360(2) 0.21446(2)
N16 N 0.2754(6) 0.41968(18) 0.4853(3)
O46 O -0.6370(5) 0.13236(16) 0.1283(3)
O60 O 1.0781(5) 0.47103(18) 0.5938(3)
O61 O 1.1930(4) 0.44094(16) 0.6930(3)
N32 N 0.2802(6) 0.3782(2) -0.1673(3)
O58 O 0.5712(5) 0.45737(16) 0.5811(3)
O57 O 0.4922(5) 0.46119(17) 0.6895(3)
O49 O 0.0549(5) 0.14743(17) 0.1193(3)
O45 O -0.5176(6) 0.1614(2) 0.2285(3)
O64 O 0.7733(7) 0.4332(3) 0.9173(3)
O68 O 0.3272(5) 0.52620(16) 0.5531(3)
H68A H 0.255(4) 0.542(2) 0.548(5)
H68B H 0.367(7) 0.532(2) 0.515(3)
O63 O 0.9839(6) 0.4393(3) 0.9254(3)
C13 C 0.2084(8) 0.3149(2) 0.2603(4)
N10 N 0.2213(6) 0.2219(2) 0.2308(3)
O48 O -0.0200(5) 0.15517(18) 0.2281(3)
N62 N 0.8760(7) 0.4385(3) 0.8891(3)
N22 N 0.3861(6) 0.4194(2) 0.0554(3)
C6 C 0.1745(8) 0.4489(2) 0.0848(4)
H6 H 0.167743 0.467852 0.041782
C30 C 0.2438(7) 0.3774(2) -0.0386(4)
H30 H 0.191555 0.366879 -0.002239
N9 N 0.2008(8) 0.3623(2) 0.2722(3)
C17 C 0.2007(7) 0.3827(2) 0.4726(4)
H17 H 0.164228 0.369416 0.513298
C52 C 0.8642(7) 0.4455(2) 0.8083(4)
C19 C 0.2292(8) 0.3816(2) 0.3444(4)
C3 C 0.1895(8) 0.3929(2) 0.2090(4)
C7 C 0.2817(7) 0.4201(3) 0.1013(3)
O43 O -0.4587(7) 0.1564(3) -0.1103(4)
C5 C 0.0755(8) 0.4502(3) 0.1319(4)
H5 H 0.002542 0.470579 0.121451
C20 C 0.3035(8) 0.4203(2) 0.3561(4)
H20 H 0.338780 0.434964 0.316153
C11 C 0.1513(8) 0.2497(2) 0.1838(4)
H11 H 0.105580 0.236931 0.139430
C14 C 0.2808(8) 0.2865(3) 0.3095(4)
H14 H 0.325739 0.298191 0.354973
C54 C 0.9643(7) 0.4557(2) 0.6987(4)
C56 C 0.5892(7) 0.4589(2) 0.6513(4)
C55 C 0.8388(7) 0.4604(2) 0.6581(4)
H55 H 0.830186 0.465689 0.605897
C4 C 0.0839(7) 0.4220(3) 0.1936(4)
H4 H 0.016420 0.422691 0.225194
C44 C -0.5296(8) 0.1489(2) 0.1625(4)
C50 C 0.7278(7) 0.4575(2) 0.6933(4)
C39 C -0.4141(7) 0.1527(2) 0.1190(4)
C18 C 0.1725(8) 0.3621(2) 0.4032(4)
H18 H 0.116937 0.335861 0.396064
O42 O -0.2481(8) 0.1710(4) -0.1092(4)
C15 C 0.2881(8) 0.2406(3) 0.2926(4)
H15 H 0.342651 0.221331 0.325960
C53 C 0.9776(7) 0.4478(2) 0.7747(4)
H53 H 1.062628 0.444074 0.802845
C27 C 0.6565(11) 0.4737(4) 0.1783(5)
H27 H 0.665173 0.494043 0.219684
C59 C 1.0862(7) 0.4561(2) 0.6592(4)
C51 C 0.7388(7) 0.4496(2) 0.7699(4)
H51 H 0.662281 0.447205 0.794636
N26 N 0.7688(9) 0.4568(4) 0.1573(6)
C38 C -0.2847(7) 0.1549(2) 0.1570(4)
H38 H -0.270525 0.155714 0.209861
C23 C 0.5140(8) 0.4311(3) 0.0885(4)
C8 C 0.2921(7) 0.3913(2) 0.1634(4)
H8 H 0.365817 0.371356 0.174745
C28 C 0.5324(9) 0.4642(3) 0.1456(4)
H28 H 0.458366 0.479714 0.160907
C40 C -0.4335(7) 0.1538(2) 0.0421(4)
H40 H -0.520341 0.151498 0.015728
C24 C 0.6263(9) 0.4106(4) 0.0671(5)
H24 H 0.619377 0.388514 0.028232
C29 C 0.3526(7) 0.4048(2) -0.0186(4)
C21 C 0.3263(7) 0.4376(2) 0.4268(4)
H21 H 0.381543 0.463816 0.435087
C37 C -0.1790(8) 0.1559(2) 0.1172(4)
C33 C 0.3851(9) 0.4050(3) -0.1470(4)
H33 H 0.433844 0.415577 -0.184944
C36 C -0.1970(7) 0.1578(3) 0.0403(4)
H36 H -0.123440 0.158813 0.013002
C12 C 0.1399(9) 0.2965(3) 0.1948(4)
H12 H 0.087700 0.315231 0.159481
C47 C -0.0401(7) 0.1535(2) 0.1582(4)
N41 N -0.3467(7) 0.1620(3) -0.0777(4)
C31 C 0.2122(8) 0.3655(3) -0.1120(4)
H31 H 0.136237 0.346726 -0.124685
C35 C -0.3259(8) 0.1582(3) 0.0043(4)
C34 C 0.4278(8) 0.4186(3) -0.0746(4)
H34 H 0.505577 0.436672 -0.063098
C25 C 0.7471(11) 0.4233(7) 0.1036(8)
H25 H 0.822744 0.407579 0.090718
Cd1_2 Cd 1.32323(4) 0.45173(2) 0.59788(2)
Cd1_3 Cd -0.67677(4) 0.04827(2) 0.09788(2)
Cd2_2 Cd -0.77623(4) 0.14360(2) 0.21446(2)
Cd2_3 Cd 0.22377(4) 0.35640(2) -0.28554(2)
Cd2_4 Cd 1.22377(4) 0.35640(2) 0.71446(2)
O46_2 O 0.3630(5) 0.13236(16) 0.1283(3)
O46_3 O 0.3630(5) 0.36764(16) 0.6283(3)
O60_2 O 0.0781(5) 0.47103(18) 0.5938(3)
O61_2 O 0.1930(4) 0.44094(16) 0.6930(3)
O61_3 O 0.1930(4) 0.05906(16) 0.1930(3)
N32_2 N 0.2802(6) 0.1218(2) 0.3327(3)
O45_2 O 0.4824(6) 0.1614(2) 0.2285(3)
O1 O 0.0775(7) 0.5622(2) 0.5393(4)
H1B H 0.070(10) 0.5365(17) 0.563(4)
H1A H 0.111(9) 0.5868(18) 0.560(4)
loop_
_geom_bond_atom_site_label_1
_geom_bond_atom_site_label_2
_geom_bond_site_symmetry_1
_geom_bond_site_symmetry_2
Cd1 N16 1_555 1_555
Cd1 O58 1_555 1_555
Cd1 O57 1_555 1_555
Cd1 O68 1_555 1_555
Cd1 O46_3 1_555 1_555
Cd1 O60_2 1_555 1_555
Cd1 O61_2 1_555 1_555
Cd2 O49 1_555 1_555
Cd2 N10 1_555 1_555
Cd2 O48 1_555 1_555
Cd2 O46_2 1_555 1_555
Cd2 O61_3 1_555 1_555
Cd2 N32_2 1_555 1_555
Cd2 O45_2 1_555 1_555
N16 C17 1_555 1_555
N16 C21 1_555 1_555
O46 C44 1_555 1_555
O46 Cd1_3 1_555 1_555
O46 Cd2_2 1_555 1_555
O60 C59 1_555 1_555
O60 Cd1_2 1_555 1_555
O61 C59 1_555 1_555
O61 Cd1_2 1_555 1_555
O61 Cd2_4 1_555 1_555
N32 C33 1_555 1_555
N32 C31 1_555 1_555
N32 Cd2_3 1_555 1_555
O58 C56 1_555 1_555
O57 C56 1_555 1_555
O49 C47 1_555 1_555
O45 C44 1_555 1_555
O45 Cd2_2 1_555 1_555
O64 N62 1_555 1_555
O68 H68A 1_555 1_555
O68 H68B 1_555 1_555
O63 N62 1_555 1_555
C13 N9 1_555 1_555
C13 C14 1_555 1_555
C13 C12 1_555 1_555
N10 C11 1_555 1_555
N10 C15 1_555 1_555
O48 C47 1_555 1_555
N62 C52 1_555 1_555
N22 C7 1_555 1_555
N22 C23 1_555 1_555
N22 C29 1_555 1_555
C6 H6 1_555 1_555
C6 C7 1_555 1_555
C6 C5 1_555 1_555
C30 H30 1_555 1_555
C30 C29 1_555 1_555
C30 C31 1_555 1_555
N9 C19 1_555 1_555
N9 C3 1_555 1_555
C17 H17 1_555 1_555
C17 C18 1_555 1_555
C52 C53 1_555 1_555
C52 C51 1_555 1_555
C19 C20 1_555 1_555
C19 C18 1_555 1_555
C3 C4 1_555 1_555
C3 C8 1_555 1_555
C7 C8 1_555 1_555
O43 N41 1_555 1_555
C5 H5 1_555 1_555
C5 C4 1_555 1_555
C20 H20 1_555 1_555
C20 C21 1_555 1_555
C11 H11 1_555 1_555
C11 C12 1_555 1_555
C14 H14 1_555 1_555
C14 C15 1_555 1_555
C54 C55 1_555 1_555
C54 C53 1_555 1_555
C54 C59 1_555 1_555
C56 C50 1_555 1_555
C55 H55 1_555 1_555
C55 C50 1_555 1_555
C4 H4 1_555 1_555
C44 C39 1_555 1_555
C50 C51 1_555 1_555
C39 C38 1_555 1_555
C39 C40 1_555 1_555
C18 H18 1_555 1_555
O42 N41 1_555 1_555
C15 H15 1_555 1_555
C53 H53 1_555 1_555
C27 H27 1_555 1_555
C27 N26 1_555 1_555
C27 C28 1_555 1_555
C51 H51 1_555 1_555
N26 C25 1_555 1_555
C38 H38 1_555 1_555
C38 C37 1_555 1_555
C23 C28 1_555 1_555
C23 C24 1_555 1_555
C8 H8 1_555 1_555
C28 H28 1_555 1_555
C40 H40 1_555 1_555
C40 C35 1_555 1_555
C24 H24 1_555 1_555
C24 C25 1_555 1_555
C29 C34 1_555 1_555
C21 H21 1_555 1_555
C37 C36 1_555 1_555
C37 C47 1_555 1_555
C33 H33 1_555 1_555
C33 C34 1_555 1_555
C36 H36 1_555 1_555
C36 C35 1_555 1_555
C12 H12 1_555 1_555
N41 C35 1_555 1_555
C31 H31 1_555 1_555
C34 H34 1_555 1_555
C25 H25 1_555 1_555
O1 H1B 1_555 1_555
O1 H1A 1_555 1_555

#END
